Repository: Luochenghuang/TEMANN

___           ___           ___           ___           ___           ___     
               /\  \         /\  \         /\__\         /\  \         /\__\         /\__\    
               \:\  \       /::\  \       /::|  |       /::\  \       /::|  |       /::|  |   
                \:\  \     /:/\:\  \     /:|:|  |      /:/\:\  \     /:|:|  |      /:|:|  |   
                /::\  \   /::\~\:\  \   /:/|:|__|__   /::\~\:\  \   /:/|:|  |__   /:/|:|  |__ 
               /:/\:\__\ /:/\:\ \:\__\ /:/ |::::\__\ /:/\:\ \:\__\ /:/ |:| /\__\ /:/ |:| /\__\
              /:/  \/__/ \:\~\:\ \/__/ \/__/~~/:/  / \/__\:\/:/  / \/__|:|/:/  / \/__|:|/:/  /

File: data/new_ds.csv (part 1 of 3)
Formula,Resist,Seebeck,T (K),average atomic volume,preparative route
CaMnO3,50.0,-462.97,300.0,10.3485,Solid state reaction
CaMnO3,50.0,-462.97,400.0,10.3485,Solid state reaction
CaMnO3,2.417491884,-470.65,700.0,10.3485,Solid state reaction
CaMnO3,0.17748986600000002,-279.83,1000.0,10.3485,Solid state reaction
Ca0.98La0.02MnO3,0.046114613,-201.71,300.0,10.387,Solid state reaction
Ca0.98La0.02MnO3,0.046114613,-201.71,400.0,10.387,Solid state reaction
Ca0.98La0.02MnO3,0.065049112,-224.12,700.0,10.387,Solid state reaction
Ca0.98La0.02MnO3,0.041084466,-190.18,1000.0,10.387,Solid state reaction
Ca0.96La0.04MnO3,0.015255507,-123.59,300.0,10.4245,Solid state reaction
Ca0.96La0.04MnO3,0.015255507,-123.59,400.0,10.4245,Solid state reaction
Ca0.96La0.04MnO3,0.02167829,-173.53,700.0,10.4245,Solid state reaction
Ca0.96La0.04MnO3,0.022216199,-160.09,1000.0,10.4245,Solid state reaction
Ca0.94La0.06MnO3,0.012167108000000001,-103.74,300.0,10.462,Solid state reaction
Ca0.94La0.06MnO3,0.012167108000000001,-103.74,400.0,10.462,Solid state reaction
Ca0.94La0.06MnO3,0.017025942,-127.43,700.0,10.462,Solid state reaction
Ca0.94La0.06MnO3,0.018839701,-135.75,1000.0,10.462,Solid state reaction
Ca0.92La0.08MnO3,0.009966115,-83.24,300.0,10.4965,Solid state reaction
Ca0.92La0.08MnO3,0.009966115,-83.24,400.0,10.4965,Solid state reaction
Ca0.92La0.08MnO3,0.013632206000000001,-118.46,700.0,10.4965,Solid state reaction
Ca0.92La0.08MnO3,0.015706625,-140.88,1000.0,10.4965,Solid state reaction
NiO,152.9285824,483.47,700.0,9.11625,Solid state reaction
NiO,14.64759355,642.62,1000.0,9.11625,Solid state reaction
Li0.0024Ni0.9976O,28.86769359,294.97,400.0,9.11625,Solid state reaction
Li0.0024Ni0.9976O,0.26288739699999997,249.75,700.0,9.11625,Solid state reaction
Li0.0024Ni0.9976O,0.046604402999999996,262.41,1000.0,9.11625,Solid state reaction
Li0.0066Ni0.9944O,5.08646999,249.37,400.0,9.11625,Solid state reaction
Li0.0066Ni0.9944O,0.031620853,200.39,700.0,9.11625,Solid state reaction
Li0.0066Ni0.9944O,0.028478426,206.66,1000.0,9.11625,Solid state reaction
Li0.0184Ni0.9816O,0.064272309,116.91,400.0,9.11625,Solid state reaction
Li0.0184Ni0.9816O,0.019804922,97.88,700.0,9.11625,Solid state reaction
Li0.0184Ni0.9816O,0.006660716,105.17,1000.0,9.11625,Solid state reaction
Li0.0242Ni0.9758O,0.012343256,102.59,400.0,9.11625,Solid state reaction
Li0.0242Ni0.9758O,0.004865541,77.37,700.0,9.11625,Solid state reaction
Li0.0242Ni0.9758O,0.003874392,79.49,1000.0,9.11625,Solid state reaction
CaMnO3,5.007604258,-572.04,300.0,10.3485,Solid state reaction
CaMnO3,2.925074959,-549.12,400.0,10.3485,Solid state reaction
CaMnO3,0.643244379,-477.48,700.0,10.3485,Solid state reaction
CaMnO3,0.110571194,-406.81,1000.0,10.3485,Solid state reaction
Ca0.98Bi0.02Mn0.98Nb0.02O3,0.02032591,-100.04,300.0,10.3485,Solid state reaction
Ca0.98Bi0.02Mn0.98Nb0.02O3,0.021537237999999997,-119.21,400.0,10.3485,Solid state reaction
Ca0.98Bi0.02Mn0.98Nb0.02O3,0.025914331000000002,-184.31,700.0,10.3485,Solid state reaction
Ca0.98Bi0.02Mn0.98Nb0.02O3,0.026637901000000002,-205.16,1000.0,10.3485,Solid state reaction
Ca0.96Bi0.04Mn0.96Nb0.04O3,0.008864209,-91.19,300.0,10.3485,Solid state reaction
Ca0.96Bi0.04Mn0.96Nb0.04O3,0.009823585,-114.15,400.0,10.3485,Solid state reaction
Ca0.96Bi0.04Mn0.96Nb0.04O3,0.012502015,-164.08,700.0,10.3485,Solid state reaction
Ca0.9Bi0.1Mn0.9Nb0.1O3,0.014545545,-172.3,1000.0,10.3485,Solid state reaction
Ca0.9Bi0.1Mn0.9Nb0.1O3,0.007325376999999999,-72.23,300.0,10.3485,Solid state reaction
Ca0.9Bi0.1Mn0.9Nb0.1O3,0.0072577169999999995,-72.44,400.0,10.3485,Solid state reaction
Ca0.9Bi0.1Mn0.9Nb0.1O3,0.007633259,-80.65,700.0,10.3485,Solid state reaction
Ca0.9Bi0.1Mn0.9Nb0.1O3,0.008303286,-92.67,1000.0,10.3485,Solid state reaction
CaMn0.98Nb0.02O3,0.02,-180.0,300.0,10.4105,Ultrasonic Spray Pyrolysis
CaMn0.98Nb0.02O3,0.0215409,-203.88,400.0,10.4105,Ultrasonic Spray Pyrolysis
CaMn0.98Nb0.02O3,0.028357999999999998,-234.57,700.0,10.4105,Ultrasonic Spray Pyrolysis
CaMn0.98Nb0.02O3,0.030879400000000005,-248.22,1000.0,10.4105,Ultrasonic Spray Pyrolysis
CaMn0.98Ru0.02O3,0.018365799999999998,-153.66,400.0,10.4105,Solid state reaction
CaMn0.98Ru0.02O3,0.0241829,-195.78,700.0,10.4105,Solid state reaction
CaMn0.98Ru0.02O3,0.0279999,-213.72,1000.0,10.4105,Solid state reaction
CaMn0.96Ru0.04O3,0.00752127,-119.99,400.0,10.4105,Solid state reaction
CaMn0.96Ru0.04O3,0.0101835,-137.22,700.0,10.4105,Solid state reaction
CaMn0.96Ru0.04O3,0.012698200000000001,-152.89,1000.0,10.4105,Solid state reaction
CaMn0.94Ru0.06O3,0.00660169,-101.6,400.0,10.4105,Solid state reaction
CaMn0.94Ru0.06O3,0.00892335,-122.22,700.0,10.4105,Solid state reaction
CaMn0.94Ru0.06O3,0.011392600000000001,-144.55,1000.0,10.4105,Solid state reaction
CaMn0.9Ru0.1O3,0.00395648,-60.57,400.0,10.517999999999999,Solid state reaction
CaMn0.9Ru0.1O3,0.00529042,-81.62,700.0,10.517999999999999,Solid state reaction
CaMn0.9Ru0.1O3,0.00673792,-101.82,1000.0,10.517999999999999,Solid state reaction
CaMn0.82Ru0.18O3,0.00310502,-35.67,400.0,10.517999999999999,Solid state reaction
CaMn0.82Ru0.18O3,0.00403027,-55.87,700.0,10.517999999999999,Solid state reaction
CaMn0.82Ru0.18O3,0.00504634,-67.87,1000.0,10.517999999999999,Solid state reaction
CaGd0.98Mn0.02O3,0.03054545,-211.97,300.0,10.517999999999999,Co-precipitation
CaGd0.98Mn0.02O3,0.027541002000000002,-215.39,400.0,10.517999999999999,Co-precipitation
CaGd0.98Mn0.02O3,0.022105261,-227.92,700.0,10.517999999999999,Co-precipitation
CaGd0.98Mn0.02O3,0.022702713,-235.33,1000.0,10.517999999999999,Co-precipitation
CaGd0.96Mn0.04O3,0.014867258000000001,-162.39,300.0,10.517999999999999,Co-precipitation
CaGd0.96Mn0.04O3,0.012873558,-163.53,400.0,10.517999999999999,Co-precipitation
CaGd0.96Mn0.04O3,0.011666665,-172.65,700.0,10.517999999999999,Co-precipitation
CaGd0.96Mn0.04O3,0.010566033,-172.65,1000.0,10.517999999999999,Co-precipitation
CaGd0.94Mn0.06O3,0.014545455,-104.27,300.0,10.517999999999999,Co-precipitation
CaGd0.94Mn0.06O3,0.011351356000000002,-118.52,400.0,10.517999999999999,Co-precipitation
CaGd0.94Mn0.06O3,0.008659808,-144.73,700.0,10.517999999999999,Co-precipitation
CaGd0.94Mn0.06O3,0.008865405,-144.73,1000.0,10.517999999999999,Co-precipitation
Nd1.4Bi0.6Ru2O7,0.00175816,23.09,400.0,12.53022727,Solid state reaction
Nd1.4Bi0.6Ru2O7,0.00192802,32.45,700.0,12.53022727,Solid state reaction
Nd1.4Bi0.6Ru2O7,0.00203743,39.96,1000.0,12.53022727,Solid state reaction
NdBiRu2O7,0.00117083,21.17,400.0,12.48545455,Solid state reaction
NdBiRu2O7,0.00134069,30.25,700.0,12.48545455,Solid state reaction
NdBiRu2O7,0.00153071,35.44,1000.0,12.48545455,Solid state reaction
Yb1.4Bi0.6Ru2O7,0.00321831,17.72,400.0,12.48545455,Solid state reaction
Yb1.4Bi0.6Ru2O7,0.00310001,29.32,700.0,12.48545455,Solid state reaction
Yb1.4Bi0.6Ru2O7,0.00297746,38.96,1000.0,12.48545455,Solid state reaction
YbBiRu2O7,0.00169298,19.3,400.0,12.48545455,Solid state reaction
YbBiRu2O7,0.00176901,29.32,700.0,12.48545455,Solid state reaction
YbBiRu2O7,0.00181126,35.86,1000.0,12.48545455,Solid state reaction
Bi2Ru2O7,0.00049075,-1.64,400.0,12.39352273,Solid state reaction
Bi2Ru2O7,0.00057405,5.38,700.0,12.39352273,Solid state reaction
Bi2Ru2O7,0.00068672,12.43,1000.0,12.39352273,Solid state reaction
Y0.5Bi1.5Ru2O7,0.00101116,21.46,400.0,12.27034091,Solid state reaction
Y0.5Bi1.5Ru2O7,0.001050437,15.29,700.0,12.27034091,Solid state reaction
Y0.5Bi1.5Ru2O7,0.001190611,17.26,1000.0,12.27034091,Solid state reaction
YBiRu2O7,0.0019954,15.44,400.0,12.15625,Solid state reaction
YBiRu2O7,0.001901516,17.15,700.0,12.15625,Solid state reaction
YBiRu2O7,0.001998573,17.21,1000.0,12.15625,Solid state reaction
Y2Ru2O7,5.732274775,270.0,400.0,11.82727273,Solid state reaction
Y2Ru2O7,0.284067795,21.92,700.0,11.82727273,Solid state reaction
Y2Ru2O7,0.084481186,17.26,1000.0,11.82727273,Solid state reaction
Nd2Ru2O7,2.0,210.0,300.0,12.54875,solid state reaction
Nd2Ru2O7,0.25,40.0,400.0,12.54875,solid state reaction
Nd2Ru2O7,0.017,22.7,700.0,12.54875,solid state reaction
Nd2Ru2O7,0.0101,26.5,1000.0,12.54875,solid state reaction
Nd2Ru2O7,1.536,173.9,300.0,12.54875,Ultrasonic spray pyrolysis
Nd2Ru2O7,0.38,59.3,400.0,12.54875,Ultrasonic spray pyrolysis
Nd2Ru2O7,0.031,22.0,700.0,12.54875,Ultrasonic spray pyrolysis
Ca0.9Nd0.1MnO3,0.011934,-90.28,400.0,10.5465,Solid state reaction
Ca0.9Nd0.1MnO3,0.017405700000000003,-123.85,700.0,10.5465,Solid state reaction
Ca0.9Nd0.1MnO3,0.0213208,-130.04,1000.0,10.5465,Solid state reaction
Ca0.9Tb0.1MnO3,0.0107547,-90.28,400.0,10.450999999999999,Solid state reaction
Ca0.9Tb0.1MnO3,0.015330200000000002,-123.85,700.0,10.450999999999999,Solid state reaction
Ca0.9Tb0.1MnO3,0.0183962,-130.04,1000.0,10.450999999999999,Solid state reaction
Ca0.9Ho0.1MnO3,0.00698113,-90.28,400.0,10.422,Solid state reaction
Ca0.9Ho0.1MnO3,0.00981132,-123.85,700.0,10.422,Solid state reaction
Ca0.9Ho0.1MnO3,0.0125,-130.04,1000.0,10.422,Solid state reaction
Ca0.9Yb0.1MnO3,0.0040566000000000005,-90.28,400.0,10.376,Solid state reaction
Ca0.9Yb0.1MnO3,0.00599057,-123.85,700.0,10.376,Solid state reaction
Ca0.9Yb0.1MnO3,0.00825472,-130.04,1000.0,10.376,Solid state reaction
CaMnO3,0.460937,-600.16,400.0,10.3485,Solid state reaction
CaMnO3,0.233107,-374.8,700.0,10.3485,Solid state reaction
CaMnO3,0.0834071,-320.53,1000.0,10.3485,Solid state reaction
Ca0.9Tb0.1MnO3,0.00576296,-74.98,300.0,10.479000000000001,Solid state reaction
Ca0.9Tb0.1MnO3,0.00638941,-93.82,400.0,10.479000000000001,Solid state reaction
Ca0.9Tb0.1MnO3,0.00831725,-124.55,700.0,10.479000000000001,Solid state reaction
Ca0.9Tb0.1MnO3,0.0102451,-152.37,1000.0,10.479000000000001,Solid state reaction
Ca0.7Tb0.3MnO3,0.00607036,-46.31,300.0,10.6575,Solid state reaction
Ca0.7Tb0.3MnO3,0.00549942,-44.36,400.0,10.6575,Solid state reaction
Ca0.7Tb0.3MnO3,0.00525905,-55.34,700.0,10.6575,Solid state reaction
Ca0.7Tb0.3MnO3,0.00558501,-68.2,1000.0,10.6575,Solid state reaction
Ca0.9Ho0.1MnO3,0.00669346,-72.01,300.0,10.452,Solid state reaction
Ca0.9Ho0.1MnO3,0.00739839,-81.79,400.0,10.452,Solid state reaction
Ca0.9Ho0.1MnO3,0.00949715,-101.47,700.0,10.452,Solid state reaction
Ca0.9Ho0.1MnO3,0.0115796,-114.58,1000.0,10.452,Solid state reaction
Ca0.7Ho0.3MnO3,0.00511856,-43.69,300.0,10.615,Solid state reaction
Ca0.7Ho0.3MnO3,0.0043952,-45.05,400.0,10.615,Solid state reaction
Ca0.7Ho0.3MnO3,0.00376682,-50.98,700.0,10.615,Solid state reaction
Ca0.7Ho0.3MnO3,0.00422589,-64.7,1000.0,10.615,Solid state reaction
Ca0.9Y0.1MnO3,0.00437499,-70.53,300.0,10.615,Solid state reaction
Ca0.9Y0.1MnO3,0.00477637,-81.71,400.0,10.615,Solid state reaction
Ca0.9Y0.1MnO3,0.00591553,-112.78,700.0,10.615,Solid state reaction
Ca0.9Y0.1MnO3,0.00710372,-135.59,1000.0,10.615,Solid state reaction
Ca0.7Y0.3MnO3,0.00762653,-41.61,300.0,10.9915,Solid state reaction
Ca0.7Y0.3MnO3,0.00649209,-41.63,400.0,10.9915,Solid state reaction
Ca0.7Y0.3MnO3,0.00627506,-52.45,700.0,10.9915,Solid state reaction
Ca0.7Y0.3MnO3,0.00707093,-60.8,1000.0,10.9915,Solid state reaction
BaPbO3,0.00043373699999999996,-26.0,300.0,15.5715,Solid state reaction (under oxygen)
BaPbO3,0.0005094090000000001,-31.98,400.0,15.5715,Solid state reaction (under oxygen)
BaPbO3,0.000526685,-33.62,700.0,15.5715,Solid state reaction (under oxygen)
BaPbO3,0.000858552,-30.17,1000.0,15.5715,Solid state reaction (under oxygen)
Ba0.8Sr0.2PbO3,0.000462332,-24.46,300.0,15.5715,Solid state reaction (under oxygen)
Ba0.8Sr0.2PbO3,0.000476044,-30.29,400.0,15.5715,Solid state reaction (under oxygen)
Ba0.8Sr0.2PbO3,0.0005505180000000001,-41.77,700.0,15.5715,Solid state reaction (under oxygen)
Ba0.8Sr0.2PbO3,0.000601159,-33.71,1000.0,15.5715,Solid state reaction (under oxygen)
Ba0.6Sr0.4PbO3,0.00130601,-42.0,300.0,15.097999999999999,Solid state reaction (under oxygen)
Ba0.6Sr0.4PbO3,0.00127204,-51.37,400.0,15.097999999999999,Solid state reaction (under oxygen)
Ba0.6Sr0.4PbO3,0.00117492,-65.77,700.0,15.097999999999999,Solid state reaction (under oxygen)
Ba0.6Sr0.4PbO3,0.00068696,-39.71,1000.0,15.902000000000001,Solid state reaction (under oxygen)
Ba0.4Sr0.6PbO3,0.00412774,-82.77,300.0,15.097999999999999,Solid state reaction (under oxygen)
Ba0.4Sr0.6PbO3,0.00395079,-96.44,400.0,15.097999999999999,Solid state reaction (under oxygen)
Ba0.4Sr0.6PbO3,0.00351048,-117.92,700.0,15.097999999999999,Solid state reaction (under oxygen)
Ba0.4Sr0.6PbO3,0.00093481,-52.48,1000.0,15.902000000000001,Solid state reaction (under oxygen)
LaNiO3,0.00284295,-19.88,400.0,11.31433333,"Evaporate nitrates (1173 K, air)"
LaNiO3,0.00460122,-25.76,700.0,11.31433333,"Evaporate nitrates (1173 K, air)"
LaNiO3,0.00621929,-27.03,1000.0,11.31433333,"Evaporate nitrates (1173 K, air)"
La0.9Bi0.1NiO3,0.0026726999999999996,-20.95,400.0,11.31433333,"Evaporate nitrates (1173 K, air)"
La0.9Bi0.1NiO3,0.0041267,-28.46,700.0,11.31433333,"Evaporate nitrates (1173 K, air)"
La0.9Bi0.1NiO3,0.00608691,-30.79,1000.0,11.31433333,"Evaporate nitrates (1173 K, air)"
Ca0.96Sm0.04MnO3,0.00603672,-139.46,400.0,10.5195,Co-precipitation
Ca0.96Sm0.04MnO3,0.00825459,-169.85,700.0,10.5195,Co-precipitation
Ca0.96Sm0.04MnO3,0.0110453,-187.5,1000.0,10.5195,Co-precipitation
Bi2Te3,0.00055,162.0,300.0,33.94733333,melted
Bi2Te3,0.00045,-174.0,300.0,33.94733333,melted
Sb2Te3,0.00018999999999999998,38.0,300.0,31.97266667,melted
Sb2Te3,0.000122,63.0,300.0,31.97266667,melted
Ag0.15Sb0.15Te1.15Ge0.85,0.000694238,78.67,300.0,31.97266667,melted
Ag0.15Sb0.15Te1.15Ge0.85,0.000849855,122.16,400.0,31.97266667,melted
Ag0.15Sb0.15Te1.15Ge0.85,0.00121347,199.03,700.0,31.97266667,melted
Ag0.15Sb0.15Te1.15Ge0.85,0.00127604,165.79,1000.0,31.97266667,melted
In0.05Co4Sb12,0.00597571,-279.86,300.0,23.04193797,Solid state reaction
In0.05Co4Sb12,0.00677423,-295.57,400.0,23.04193797,Solid state reaction
In0.05Co4Sb12,0.00843493,-334.67,700.0,23.04193797,Solid state reaction
In0.1Co4Sb12,0.00292032,-257.3,300.0,23.01689178,Solid state reaction
In0.1Co4Sb12,0.00340249,-276.16,400.0,23.01689178,Solid state reaction
In0.1Co4Sb12,0.00433546,-309.85,700.0,23.01689178,Solid state reaction
In0.15Co4Sb12,0.00187175,-246.59,300.0,22.95323943,Solid state reaction
In0.15Co4Sb12,0.00212784,-266.33,400.0,22.95323943,Solid state reaction
In0.15Co4Sb12,0.0026883000000000002,-301.53,700.0,22.95323943,Solid state reaction
In0.2Co4Sb12,0.00149208,-222.15,300.0,22.92413751,Solid state reaction
In0.2Co4Sb12,0.00174818,-248.19,400.0,22.92413751,Solid state reaction
In0.2Co4Sb12,0.00214537,-281.75,700.0,22.92413751,Solid state reaction
In0.25Co4Sb12,0.00113947,-217.11,300.0,22.85814436,Solid state reaction
In0.25Co4Sb12,0.00134137,-247.94,400.0,22.85814436,Solid state reaction
In0.25Co4Sb12,0.00165666,-275.7,700.0,22.85814436,Solid state reaction
In0.3Co4Sb12,0.00151015,-211.82,300.0,22.78802735,Solid state reaction
In0.3Co4Sb12,0.00179338,-247.31,400.0,22.78802735,Solid state reaction
In0.3Co4Sb12,0.00228108,-278.47,700.0,22.78802735,Solid state reaction
In0.2Co4Sb12,0.00113436,-192.21,300.0,22.92413751,Solid state reaction
In0.2Co4Sb12,0.00128767,-214.39,400.0,22.92413751,Solid state reaction
In0.2Co4Sb12,0.00159808,-247.54,700.0,22.92413751,Solid state reaction
Na0.02PbTe,0.000368595,62.38,300.0,33.73,melted
Na0.02PbTe,0.000569421,105.0,400.0,33.73,melted
Na0.02PbTe,0.0017124000000000002,212.86,700.0,33.73,melted
Na0.02PbTe0.85Se0.15,0.00041322300000000005,50.95,300.0,33.73,melted
Na0.02PbTe0.85Se0.15,0.000619008,98.33,400.0,33.73,melted
Na0.02PbTe0.85Se0.15,0.00160579,209.05,700.0,33.73,melted
Na0.02PbTe0.85Se0.15,0.00205455,204.0,1000.0,33.73,melted
Na0.02PbTe0.75Se0.25,0.0005123969999999999,58.81,300.0,33.73,melted
Na0.02PbTe0.75Se0.25,0.000690909,89.76,400.0,33.73,melted
Na0.02PbTe0.75Se0.25,0.00163306,205.24,700.0,33.73,melted
Na0.02PbTe0.75Se0.25,0.00198264,197.0,1000.0,33.73,melted
Tl0.01Pb0.99Te,0.00274242,140.4,300.0,33.73,melted
Tl0.01Pb0.99Te,0.00354545,201.46,400.0,33.73,melted
Tl0.01Pb0.99Te,0.00872727,323.94,700.0,33.73,melted
Tl0.02Pb0.98Te,0.00239394,136.17,300.0,33.73,melted
Tl0.02Pb0.98Te,0.00290909,195.21,400.0,33.73,melted
Tl0.02Pb0.98Te,0.00536364,327.66,700.0,33.73,melted
Si0.9Ge0.1,0.0018219999999999998,169.0,300.0,21.2225,
Si0.9Ge0.1,0.0020800000000000003,192.0,400.0,21.2225,
Si0.9Ge0.1,0.00302,242.0,700.0,21.2225,
Si0.9Ge0.1,0.004144,273.0,1000.0,21.2225,
Si0.8Ge0.2,0.001495,137.0,300.0,21.2225,
Si0.8Ge0.2,0.0017050000000000001,161.0,400.0,21.2225,
Si0.8Ge0.2,0.002454,218.3,700.0,21.2225,
Si0.8Ge0.2,0.0033420000000000004,254.0,1000.0,21.2225,
Si0.79936Ge0.19984B0.0008,0.00133341,127.631,300.0,21.2225,Vacuum hot pressed
Si0.79936Ge0.19984B0.0008,0.0015184,151.36,400.0,21.2225,Vacuum hot pressed
Si0.79936Ge0.19984B0.0008,0.00218446,209.82299999999998,700.0,21.2225,Vacuum hot pressed
Si0.79936Ge0.19984B0.0008,0.00294846,248.114,1000.0,21.2225,Vacuum hot pressed
Si0.7956Ge0.1989P0.0055,0.00117001,-122.807,300.0,21.2225,Vacuum hot pressed
Si0.7956Ge0.1989P0.0055,0.00133537,-150.045,400.0,21.2225,Vacuum hot pressed
Si0.7956Ge0.1989P0.0055,0.00194253,-230.877,700.0,21.2225,Vacuum hot pressed
Si0.7956Ge0.1989P0.0055,0.0025039999999999997,-281.44599999999997,1000.0,21.2225,Vacuum hot pressed
TiNiSn,0.0075,-200.0,300.0,17.35083333,Magnetic levitation induction furnace
TiNiSn,0.0051,-245.0,400.0,17.35083333,Magnetic levitation induction furnace
TiNiSn,0.00217,-233.0,700.0,17.35083333,Magnetic levitation induction furnace
TiNiSn,0.0015,-155.0,1000.0,17.35083333,Magnetic levitation induction furnace
Bi2Sr2Co2O8,0.0021239,108.88,300.0,13.59035714,Solid state reaction + extra
Bi2Sr2Co2O8,0.00238192,120.0,400.0,13.59035714,Solid state reaction + extra
Bi2Sr2Co2O8,0.00276581,171.43,700.0,13.59035714,Solid state reaction + extra
Bi2Sr2Co2O8,0.0036681999999999995,293.62,1000.0,13.59035714,Solid state reaction + extra
K2Bi8Se13,0.032463527,-196.16,300.0,29.51804348,Solid state reaction + extra
K2Bi8Se13,0.004159267,-219.62,300.0,29.51804348,Flux (Bi self-flux)
Ca2Co2O5,0.00146827,135.09,300.0,10.88305709,melted
Ca2Co2O5,0.00146667,142.36,400.0,10.88305709,melted
Ca2Co2O5,0.00144731,173.46,700.0,10.88305709,melted
Ca2Co2O5,0.00137846,207.27,1000.0,10.88305709,melted
ZnO,181.5432057,-501.65,700.0,11.905,Solid state reaction
ZnO,3.2248312969999997,-549.67,1000.0,11.905,Solid state reaction
Al0.02Zn0.98O,110.6684374,-289.98,400.0,11.905,Solid state reaction
Al0.02Zn0.98O,25.51020408,-331.35,700.0,11.905,Solid state reaction
Al0.02Zn0.98O,1.635351072,-412.05,1000.0,11.905,Solid state reaction
Ni0.02Zn0.98O,161.4465612,-206.81,400.0,11.905,Solid state reaction
Ni0.02Zn0.98O,0.944985838,-204.62,700.0,11.905,Solid state reaction
Ni0.02Zn0.98O,0.28672595,-229.87,1000.0,11.905,Solid state reaction
Zn0.9604Al0.0196Ni0.02O,37.21622627,-362.53,400.0,11.905,Solid state reaction
Zn0.9604Al0.0196Ni0.02O,1.174744174,-434.32,700.0,11.905,Solid state reaction
Zn0.9604Al0.0196Ni0.02O,0.508,-443.73,1000.0,11.905,Solid state reaction
WO2.9,0.00123823,-28.21,300.0,13.3275,Spark Plasma Sintering
WO2.9,0.00119115,-31.41,400.0,13.3275,Spark Plasma Sintering
WO2.9,0.00105367,-45.45,700.0,13.3275,Spark Plasma Sintering
WO2.9,0.00117232,-66.47,1000.0,13.3275,Spark Plasma Sintering
WO2.722,6.459999999999998e-05,-25.74,300.0,12.26791667,Spark Plasma Sintering
WO2.722,9.790000000000001e-05,-25.21,400.0,12.26791667,Spark Plasma Sintering
WO2.722,0.00020161,-27.03,700.0,12.26791667,Spark Plasma Sintering
WO2.722,0.00030465099999999997,-33.86,1000.0,12.26791667,Spark Plasma Sintering
La2CuO4,0.07257639999999999,217.6,300.0,12.07357143,Solid state reaction
La1.61Sr0.39Cu0.94Ti0.06O4,0.0032,130.0,300.0,13.44214286,Solid state reaction
La1.85Sr0.15Cu0.94Ti0.06O4,12.61,200.0,300.0,13.54857143,Solid state reaction
La1.73Sr0.27Cu0.94Ti0.06O4,0.0039,20.0,300.0,13.46857143,Solid state reaction
La1.69Sr0.31Cu0.94Ti0.06O4,0.0035,5.0,300.0,13.46071429,Solid state reaction
La1.67Sr0.34Cu0.94Ti0.06O4,0.0032,6.3,300.0,13.45785714,Solid state reaction
La1.95Sr0.05CuO4,0.00818141,149.91,300.0,13.58035714,Solid state reaction (O2 atmosphere)
La1.95Sr0.05CuO4,0.0107975,140.0,400.0,13.58035714,Solid state reaction (O2 atmosphere)
La1.95Sr0.05CuO4,0.0158385,120.0,700.0,13.58035714,Solid state reaction (O2 atmosphere)
La1.95Sr0.05CuO4,0.019175599999999998,100.0,1000.0,13.58035714,Solid state reaction (O2 atmosphere)
La1.9Sr0.1CuO4,0.00280286,54.72,300.0,13.51428571,Solid state reaction (O2 atmosphere)
La1.9Sr0.1CuO4,0.00381517,50.0,400.0,13.51428571,Solid state reaction (O2 atmosphere)
La1.9Sr0.1CuO4,0.00608328,40.0,700.0,13.51428571,Solid state reaction (O2 atmosphere)
La1.9Sr0.1CuO4,0.00818462,30.0,1000.0,13.51428571,Solid state reaction (O2 atmosphere)
La1.85Sr0.15CuO4,0.00112686,25.0,300.0,13.57642857,Solid state reaction (O2 atmosphere)
La1.85Sr0.15CuO4,0.00148762,20.0,400.0,13.57642857,Solid state reaction (O2 atmosphere)
La1.85Sr0.15CuO4,0.00253868,2.0,700.0,13.57642857,Solid state reaction (O2 atmosphere)
La1.85Sr0.15CuO4,0.00376365,1.0,1000.0,13.57642857,Solid state reaction (O2 atmosphere)
La1.725Sr0.28CuO4,0.00047135,0.5,300.0,13.57642857,Solid state reaction (O2 atmosphere)
La1.725Sr0.28CuO4,0.000676029,0.1,400.0,13.57642857,Solid state reaction (O2 atmosphere)
La1.725Sr0.28CuO4,0.00136142,0.1,700.0,13.57642857,Solid state reaction (O2 atmosphere)
La1.725Sr0.28CuO4,0.00222519,0.1,1000.0,13.57642857,Solid state reaction (O2 atmosphere)
TlCr5Se8,0.013999999999999999,215.0,300.0,20.76035714,Solid state reaction
TlCr5Se8,0.016,240.0,400.0,20.76035714,Solid state reaction
TlCr5Se8,0.02,295.0,700.0,20.76035714,Solid state reaction
LiMn2O4,1886.12,-175.03099999999998,300.0,9.922142857,Solid state reaction (oxalates)
LiMn2O4,85.3104,-147.0,400.0,9.922142857,Solid state reaction (oxalates)
LiMn2O4,1.69095,-100.68,700.0,9.922142857,Solid state reaction (oxalates)
LiMn2O4,0.359618,-84.81,1000.0,9.922142857,Solid state reaction (oxalates)
CuFe0.9Cr0.1O2,0.107079,277.07599999999996,300.0,11.4125,Solid state reaction
CuFe0.9Cr0.1O2,0.0699656,299.003,400.0,11.4125,Solid state reaction
CuFe0.9Cr0.1O2,0.055702499999999995,321.42900000000003,700.0,11.4125,Solid state reaction
CuFe0.9Cr0.1O2,0.0532197,324.91700000000003,1000.0,11.4125,Solid state reaction
CuRh0.9Mg0.1O2,0.00179525,97.6744,300.0,11.71333333,Solid state reaction
CuRh0.9Mg0.1O2,0.0019370000000000001,115.116,400.0,11.71333333,Solid state reaction
CuRh0.9Mg0.1O2,0.00319853,145.515,700.0,11.71333333,Solid state reaction
CuRh0.9Mg0.1O2,0.00407907,167.94,1000.0,11.71333333,Solid state reaction
CuCr0.98Mg0.02O2,0.196666,300.0,300.0,10.92666667,Solid state reaction
CuCr0.98Mg0.02O2,0.119099,321.42900000000003,400.0,10.92666667,Solid state reaction
CuCr0.98Mg0.02O2,0.0865553,351.827,700.0,10.92666667,Solid state reaction
CuCr0.98Mg0.02O2,0.072125,354.81699999999995,1000.0,10.92666667,Solid state reaction
WO3,1402.658318,97.9094,300.0,13.216875,Solid state reaction
WO3,809.8083993,107.57799999999999,400.0,13.216875,Solid state reaction
WO3,108.48187209999999,124.82600000000001,700.0,13.216875,Solid state reaction
WO3,64.85589021,160.80100000000002,1000.0,13.216875,Solid state reaction
W0.99O2.97Co0.02O0.03,1246.791071,92.5958,300.0,13.216875,Solid state reaction
W0.99O2.97Co0.02O0.03,707.6990581,97.0383,400.0,13.216875,Solid state reaction
W0.99O2.97Co0.02O0.03,86.02520539,113.50200000000001,700.0,13.216875,Solid state reaction
W0.99O2.97Co0.02O0.03,36.42867811,113.93700000000001,1000.0,13.216875,Solid state reaction
W0.95O2.95Co0.1O0.15,114.491013,103.223,300.0,13.216875,Solid state reaction
W0.95O2.95Co0.1O0.15,99.41840235,106.01,400.0,13.216875,Solid state reaction
W0.95O2.95Co0.1O0.15,20.23705688,120.12200000000001,700.0,13.216875,Solid state reaction
W0.95O2.95Co0.1O0.15,15.89233894,125.61,1000.0,13.216875,Solid state reaction
W0.9O2.7Co0.2O0.3,561.0255547,103.833,300.0,13.216875,Solid state reaction
W0.9O2.7Co0.2O0.3,175.70801540000002,105.575,400.0,13.216875,Solid state reaction
W0.9O2.7Co0.2O0.3,52.08251954,121.603,700.0,13.216875,Solid state reaction
W0.9O2.7Co0.2O0.3,35.73279019,124.21600000000001,1000.0,13.216875,Solid state reaction
CaMnO3,0.302535,-650.91,300.0,10.3485,Solid state reaction
CaMnO3,0.24169000000000002,-587.185,400.0,10.3485,Solid state reaction
CaMnO3,0.103099,-362.325,700.0,10.3485,Solid state reaction
CaMnO3,0.0844,-282.21299999999997,1000.0,10.3485,Solid state reaction
CaYb0.05Mn0.95O3,0.00919163,-109.244,300.0,10.3485,Solid state reaction
CaYb0.05Mn0.95O3,0.0106095,-124.72,400.0,10.3485,Solid state reaction
CaYb0.05Mn0.95O3,0.0155708,-168.417,700.0,10.3485,Solid state reaction
CaYb0.05Mn0.95O3,0.0186642,-244.888,1000.0,10.3485,Solid state reaction
CaYb0.1Mn0.9O3,0.00389918,-52.8011,300.0,10.376,Solid state reaction
CaYb0.1Mn0.9O3,0.0043831,-60.083999999999996,400.0,10.376,Solid state reaction
CaYb0.1Mn0.9O3,0.00614631,-84.6639,700.0,10.376,Solid state reaction
CaYb0.1Mn0.9O3,0.00782461,-128.361,1000.0,10.376,Solid state reaction
CaYb0.15Mn0.85O3,0.00336145,-38.2353,300.0,10.376,Solid state reaction
CaYb0.15Mn0.85O3,0.00359065,-49.1597,400.0,10.376,Solid state reaction
CaYb0.15Mn0.85O3,0.00481615,-60.9944,700.0,10.376,Solid state reaction
CaYb0.15Mn0.85O3,0.00595672,-101.05,1000.0,10.376,Solid state reaction
CaYb0.4Mn0.6O3,0.015219899999999998,-9.103639999999999,300.0,10.376,Solid state reaction
CaYb0.4Mn0.6O3,0.012081200000000002,-20.028,400.0,10.376,Solid state reaction
CaYb0.4Mn0.6O3,0.0106181,-50.9804,700.0,10.376,Solid state reaction
CaYb0.4Mn0.6O3,0.0110794,-25.4902,1000.0,10.376,Solid state reaction
In2O3,0.0135192,-156.078,300.0,12.943875,solid state reaction
In2O3,0.014948699999999999,-172.722,400.0,12.943875,solid state reaction
In2O3,0.0194842,-202.21900000000002,700.0,12.943875,solid state reaction
In2O3,0.0229674,-222.736,1000.0,12.943875,solid state reaction
In1.998Ge0.002O3,0.00210578,-88.5671,300.0,12.943875,solid state reaction
In1.998Ge0.002O3,0.0023498,-105.83200000000001,400.0,12.943875,solid state reaction
In1.998Ge0.002O3,0.00337115,-146.168,700.0,12.943875,solid state reaction
In1.998Ge0.002O3,0.0044954999999999995,-177.832,1000.0,12.943875,solid state reaction
In1.994Ge0.006O3,0.000836795,-50.4768,300.0,12.943875,solid state reaction
In1.994Ge0.006O3,0.000942337,-62.4767,400.0,12.943875,solid state reaction
In1.994Ge0.006O3,0.00129155,-94.1419,700.0,12.943875,solid state reaction
In1.994Ge0.006O3,0.00168341,-119.305,1000.0,12.943875,solid state reaction
In1.985Ge0.015O3,0.000722981,-46.7607,300.0,12.943875,solid state reaction
In1.985Ge0.015O3,0.0008178969999999999,-56.5928,400.0,12.943875,solid state reaction
In1.985Ge0.015O3,0.00113128,-83.3032,700.0,12.943875,solid state reaction
In1.985Ge0.015O3,0.00143465,-108.464,1000.0,12.943875,solid state reaction
In1.94Ge0.06O3,0.0008961510000000001,-50.7871,300.0,12.943875,solid state reaction
In1.94Ge0.06O3,0.000995442,-60.6186,400.0,12.943875,solid state reaction
In1.94Ge0.06O3,0.00139586,-88.5677,700.0,12.943875,solid state reaction
In1.94Ge0.06O3,0.00177828,-114.96700000000001,1000.0,12.943875,solid state reaction
In1.9Ge0.1O3,0.00132139,-53.2639,300.0,12.943875,solid state reaction
In1.9Ge0.1O3,0.00143465,-65.5729,400.0,12.943875,solid state reaction
In1.9Ge0.1O3,0.0017301999999999999,-93.2129,700.0,12.943875,solid state reaction
In1.9Ge0.1O3,0.00208663,-117.444,1000.0,12.943875,solid state reaction
In1.8Ge0.2O3,0.00287298,-52.3343,300.0,12.943875,solid state reaction
In1.8Ge0.2O3,0.0027953,-64.0245,400.0,12.943875,solid state reaction
In1.8Ge0.2O3,0.00243728,-86.4,700.0,12.943875,solid state reaction
In1.8Ge0.2O3,0.00267047,-110.012,1000.0,12.943875,solid state reaction
LaCoO3,7.717915156,-390.0,300.0,11.1365,solid state reaction
LaCoO3,0.38388399,140.3,400.0,11.1365,solid state reaction
LaCoO3,0.0013583129999999999,28.76,700.0,11.1365,solid state reaction
LaCoO3,0.0009840110000000001,15.7,1000.0,11.1365,solid state reaction
La0.99Sr0.01CoO3,0.15703628,395.0,300.0,11.1365,solid state reaction
La0.99Sr0.01CoO3,0.074131024,304.0,400.0,11.1365,solid state reaction
La0.99Sr0.01CoO3,0.001230269,32.48,700.0,11.1365,solid state reaction
La0.99Sr0.01CoO3,0.000950605,18.56,1000.0,11.1365,solid state reaction
La0.98Sr0.02CoO3,0.069183097,330.0,300.0,11.1365,solid state reaction
La0.98Sr0.02CoO3,0.033806484,243.5,400.0,11.1365,solid state reaction
La0.98Sr0.02CoO3,0.0010964780000000001,28.76,700.0,11.1365,solid state reaction
La0.98Sr0.02CoO3,0.00091622,17.6,1000.0,11.1365,solid state reaction
La0.95Sr0.05CoO3,0.015958791,214.7,300.0,11.1475,solid state reaction
La0.95Sr0.05CoO3,0.007277798,129.0,400.0,11.1475,solid state reaction
La0.95Sr0.05CoO3,0.0009495110000000001,25.04,700.0,11.1475,solid state reaction
La0.95Sr0.05CoO3,0.0008317639999999999,14.8,1000.0,11.1475,solid state reaction
La0.8Sr0.2CoO3,0.000467735,21.32,300.0,11.21,solid state reaction
La0.8Sr0.2CoO3,0.00044668400000000004,17.6,400.0,11.21,solid state reaction
La0.8Sr0.2CoO3,0.000498884,10.17,700.0,11.21,solid state reaction
La0.8Sr0.2CoO3,0.000597035,5.52,1000.0,11.21,solid state reaction
Yb14MnSb11,0.00203961,56.4516,300.0,29.12947115,"flux (Sn), Ar"
Yb14MnSb11,0.00232311,68.7334,400.0,29.12947115,"flux (Sn), Ar"
Yb14MnSb11,0.0034631999999999996,117.242,700.0,29.12947115,"flux (Sn), Ar"
Yb14MnSb11,0.00457917,164.143,1000.0,29.12947115,"flux (Sn), Ar"
Zn4Sb3,0.00210707,110.866,300.0,25.56571429,"melted, inert"
Zn4Sb3,0.00258969,146.015,400.0,25.56571429,"melted, inert"
Zn4Sb3,0.00332511,205.872,700.0,25.56571429,"melted, inert"
CeFe2Co2Sb12,0.00391,126.0,300.0,21.97058824,combination of melting and powder metallurgy techniques
CeFe2Co2Sb12,0.00385,154.0,400.0,21.97058824,combination of melting and powder metallurgy techniques
CeFe2Co2Sb12,0.00325,166.0,700.0,21.97058824,combination of melting and powder metallurgy techniques
CeFe3CoSb12,0.00103,101.0,300.0,22.25911765,combination of melting and powder metallurgy techniques
CeFe3CoSb12,0.00112,127.0,400.0,22.25911765,combination of melting and powder metallurgy techniques
CeFe3CoSb12,0.0012900000000000001,176.0,700.0,22.25911765,combination of melting and powder metallurgy techniques
CeFe3.5Co0.5Sb12,0.000893,87.2,300.0,22.25911765,combination of melting and powder metallurgy techniques
CeFe3.5Co0.5Sb13,0.0009710000000000001,107.0,400.0,22.25911765,combination of melting and powder metallurgy techniques
CeFe3.5Co0.5Sb14,0.00107,158.0,700.0,22.25911765,combination of melting and powder metallurgy techniques
CeFe4Sb12,0.000771,58.2,300.0,22.42647059,combination of melting and powder metallurgy techniques
CeFe4Sb12,0.0008359999999999999,75.7,400.0,22.42647059,combination of melting and powder metallurgy techniques
CeFe4Sb12,0.000886,127.0,700.0,22.42647059,combination of melting and powder metallurgy techniques
AgCrSe2,0.044546300000000004,279.207,300.0,20.74166667,"solid state reaction, sealed"
AgCrSe2,0.0402203,300.119,400.0,20.74166667,"solid state reaction, sealed"
AgCrSe2,0.032860400000000005,306.69599999999997,700.0,20.74166667,"solid state reaction, sealed"
Zn0.9975Al0.0025O,0.0511002,-132.097,300.0,11.905,"solid state reaction, vacuum"
Zn0.9975Al0.0025O,0.050471499999999996,-135.054,400.0,11.905,"solid state reaction, vacuum"
Zn0.9975Al0.0025O,0.041277,-180.753,700.0,11.905,"solid state reaction, vacuum"
Zn0.9975Al0.0025O,0.023909599999999996,-218.521,1000.0,11.905,"solid state reaction, vacuum"
Zn0.995Al0.005O,0.015108100000000001,-115.43,300.0,11.905,"solid state reaction, vacuum"
Zn0.995Al0.005O,0.0150295,-128.468,400.0,11.905,"solid state reaction, vacuum"
Zn0.995Al0.005O,0.0154224,-162.876,700.0,11.905,"solid state reaction, vacuum"
Zn0.995Al0.005O,0.010943000000000001,-204.67700000000002,1000.0,11.905,"solid state reaction, vacuum"
Zn0.9925Al0.0075O,0.010314299999999998,-113.95200000000001,300.0,11.905,"solid state reaction, vacuum"
Zn0.9925Al0.0075O,0.010314299999999998,-123.495,400.0,11.905,"solid state reaction, vacuum"
Zn0.9925Al0.0075O,0.011100200000000001,-154.543,700.0,11.905,"solid state reaction, vacuum"
Zn0.9925Al0.0075O,0.00952849,-187.87599999999998,1000.0,11.905,"solid state reaction, vacuum"
Zn0.99Al0.01O,0.006778,-110.995,300.0,11.905,"solid state reaction, vacuum"
Zn0.99Al0.01O,0.00709234,-117.177,400.0,11.905,"solid state reaction, vacuum"
Zn0.99Al0.01O,0.00795678,-147.016,700.0,11.905,"solid state reaction, vacuum"
Zn0.99Al0.01O,0.00772102,-175.78,1000.0,11.905,"solid state reaction, vacuum"
Zn0.97Al0.03O,0.0213949,-144.866,300.0,11.905,"solid state reaction, vacuum"
Zn0.97Al0.03O,0.021473500000000003,-149.839,400.0,11.905,"solid state reaction, vacuum"
Zn0.97Al0.03O,0.022102200000000002,-177.52700000000002,700.0,11.905,"solid state reaction, vacuum"
Zn0.97Al0.03O,0.0170727,-207.5,1000.0,11.905,"solid state reaction, vacuum"
SrMn0.98Mo0.02O3,0.0257653,-80.5607,300.0,11.7425,"solid state reaction, air"
SrMn0.98Mo0.02O3,0.0260503,-73.8318,400.0,11.7425,"solid state reaction, air"
SrMn0.98Mo0.02O3,0.0335085,-58.3178,700.0,11.7425,"solid state reaction, air"
SrMn0.98Mo0.02O3,0.03553630000000001,-40.1869,1000.0,11.7425,"solid state reaction, air"
SrMn0.96Mo0.04O3,0.015401900000000001,-110.28,300.0,11.7425,"solid state reaction, air"
SrMn0.96Mo0.04O3,0.0151768,-105.04700000000001,400.0,11.7425,"solid state reaction, air"
SrMn0.96Mo0.04O3,0.0173875,-88.5981,700.0,11.7425,"solid state reaction, air"
SrMn0.96Mo0.04O3,0.0229475,-74.3925,1000.0,11.7425,"solid state reaction, air"
Sm1.7Ca0.3MnO3,0.24887600000000001,69.4361,300.0,10.9565,"solid state reaction, air"
Sm0.5Ca0.5MnO3,0.00955255,-32.5663,300.0,10.9565,"solid state reaction, air"
CaMnO3,0.0285342,-357.564,300.0,10.3485,"solid state reaction, air"
ZrNi1.98Cu0.02Sn,0.00105,-133.0,300.0,19.03666667,"arc melted, Ar"
ZrNi1.98Cu0.02Sn,0.00117,-136.0,400.0,19.03666667,"arc melted, Ar"
ZrNi0.76Co0.004Cu0.2Sn,0.008759999999999999,-95.0,300.0,19.03666667,"arc melted, Ar"
ZrNi0.76Co0.004Cu0.2Sn,0.00695,-130.0,400.0,19.03666667,"arc melted, Ar"
ZrNiSn0.98Sb0.02,0.000598,-113.0,300.0,19.03666667,"arc melted, Ar"
ZrNiSn0.98Sb0.02,0.000624,-137.0,400.0,19.03666667,"arc melted, Ar"
Zr0.94Y0.06NiSn0.96Sb0.04,0.000771,-92.0,300.0,19.03666667,"arc melted, Ar"
Zr0.94Y0.06NiSn0.96Sb0.04,0.000788,-109.0,400.0,19.03666667,"arc melted, Ar"
NbCoSn,0.00122831,-119.18799999999999,300.0,17.57166667,Floating zone melting
NbCoSn,0.00141493,-137.005,400.0,17.57166667,Floating zone melting
NbCoSn,0.00203039,-168.074,700.0,17.57166667,Floating zone melting
NbCoSn,0.00259029,-177.53,1000.0,17.57166667,Floating zone melting
NbCo1.05Sn,0.00137411,-163.441,300.0,17.57166667,Floating zone melting
NbCo1.05Sn,0.0016302,-185.373,400.0,17.57166667,Floating zone melting
NbCo1.05Sn,0.00233598,-236.77200000000002,700.0,17.57166667,Floating zone melting
NbCo1.05Sn,0.00297916,-250.86,1000.0,17.57166667,Floating zone melting
NbCo1.10Sn,0.00111024,-130.766,300.0,17.57166667,Floating zone melting
NbCo1.10Sn,0.00129687,-151.928,400.0,17.57166667,Floating zone melting
NbCo1.10Sn,0.0018429000000000002,-189.172,700.0,17.57166667,Floating zone melting
NbCo1.10Sn,0.00242362,-199.4,1000.0,17.57166667,Floating zone melting
NbCo2Sn,0.000147,-18.17146,300.0,,
Bi92Sb8,0.000160849,-81.3,300.0,32.59833333,"melted, vacuum"
Bi92Sb8,0.000155432,-69.3,400.0,32.59833333,"melted, vacuum"
Bi90Sb10,0.000182312,-80.8,300.0,32.59833333,"melted, vacuum"
Bi90Sb10,0.00018076099999999999,-68.5,400.0,32.59833333,"melted, vacuum"
Bi88Sb12,0.000172072,-85.3,300.0,32.59833333,"melted, vacuum"
Bi88Sb12,0.000167887,-72.9,400.0,32.59833333,"melted, vacuum"
Bi86Sb14,0.000256248,-81.3,300.0,32.59833333,"melted, vacuum"
Bi86Sb14,0.000292608,-69.1,400.0,32.59833333,"melted, vacuum"
Bi83Sb17,0.000259558,-75.2,300.0,32.59833333,"melted, vacuum"
Bi83Sb17,0.000285183,-61.6,400.0,32.59833333,"melted, vacuum"
CaMn7O12,0.08931,8.02541,700.0,9.981833332999999,"solid state reaction, air"
CaMn7O12,0.040500699999999994,-20.1644,1000.0,9.981833332999999,"solid state reaction, air"
CaMn6.5Cu0.5O12,0.513021,32.5598,300.0,9.981833332999999,"solid state reaction, air"
CaMn6.5Cu0.5O12,0.17263399999999998,9.29006,400.0,9.981833332999999,"solid state reaction, air"
CaMn6.5Cu0.5O12,0.0500867,-15.3459,700.0,9.981833332999999,"solid state reaction, air"
CaMn6.5Cu0.5O12,0.0281389,-24.3591,1000.0,9.981833332999999,"solid state reaction, air"
CaMn6CuO12,0.247652,-13.1349,300.0,9.981833332999999,"solid state reaction, air"
CaMn6CuO12,0.10105700000000001,-19.922,400.0,9.981833332999999,"solid state reaction, air"
CaMn6CuO12,0.0326349,-27.3305,700.0,9.981833332999999,"solid state reaction, air"
CaMn6CuO12,0.0204067,-30.2012,1000.0,9.981833332999999,"solid state reaction, air"
LiMn2O4,1720.91,-55.6808,300.0,9.922142857,"solid state reaction, air"
LiMn2O4,74.0928,-45.9919,400.0,9.922142857,"solid state reaction, air"
LiMn2O4,1.1673200000000001,-30.1768,700.0,9.922142857,"solid state reaction, air"
LiMn2O4,0.261071,-19.4145,1000.0,9.922142857,"solid state reaction, air"
Pr0.5Ca0.5MnO3,0.0552875,-22.2738,300.0,11.095999999999998,"solid state reaction, air"
Pr0.5Ca0.5MnO3,0.029806700000000002,-22.7685,400.0,11.095999999999998,"solid state reaction, air"
Pr0.5Ca0.5MnO3,0.0160953,-23.4352,700.0,11.095999999999998,"solid state reaction, air"
Pr0.5Ca0.5MnO3,0.012738600000000001,-23.7587,1000.0,11.095999999999998,"solid state reaction, air"
Mo3Te4,0.000711,4.08735,300.0,24.75642857,"solid state reaction, vacuum"
Mo3Te4,0.00072,7.5098899999999995,400.0,24.75642857,"solid state reaction, vacuum"
Mo3Te4,0.000715,16.5599,700.0,24.75642857,"solid state reaction, vacuum"
Mo3Te4,0.000723,23.9118,1000.0,24.75642857,"solid state reaction, vacuum"
Mo6Te7S,0.000767,3.34933,300.0,24.75642857,"solid state reaction, vacuum"
Mo6Te7S,0.0007830000000000001,5.48011,400.0,24.75642857,"solid state reaction, vacuum"
Mo6Te7S,0.000817,13.9768,700.0,24.75642857,"solid state reaction, vacuum"
Mo6Te7S,0.000833,21.1078,1000.0,24.75642857,"solid state reaction, vacuum"
Mo6Te6S2,0.000857,6.30124,300.0,24.75642857,"solid state reaction, vacuum"
Mo6Te6S2,0.0008869999999999999,8.06322,400.0,24.75642857,"solid state reaction, vacuum"
Mo6Te6S2,0.0009460000000000001,11.6892,700.0,24.75642857,"solid state reaction, vacuum"
Mo6Te6S2,0.001,14.6136,1000.0,24.75642857,"solid state reaction, vacuum"
CuRh0.9Mg0.1O2,0.00248814,138.814,300.0,11.71333333,"solid state reaction, air"
CuRh0.9Mg0.1O2,0.00270088,153.007,400.0,11.71333333,"solid state reaction, air"
CuRh0.9Mg0.1O2,0.00392099,203.02700000000002,700.0,11.71333333,"solid state reaction, air"
CuRh0.9Mg0.1O2,0.00552975,265.993,1000.0,11.71333333,"solid state reaction, air"
Sr2Ti0.8Nb0.2O4,0.004761905,-53.6,300.0,13.35714286,"solid state reaction, Ar"
Sr2Ti0.8Nb0.2O4,0.0056689340000000005,-67.6,400.0,13.35714286,"solid state reaction, Ar"
Sr2Ti0.8Nb0.2O4,0.008654262,-110.3,700.0,13.35714286,"solid state reaction, Ar"
Sr2Ti0.8Nb0.2O4,0.013333333000000001,-167.0,1000.0,13.35714286,"solid state reaction, Ar"
Sr3Ti1.6Nb0.4O7,0.0018587360000000002,-42.4,300.0,12.70833333,"solid state reaction, Ar"
Sr3Ti1.6Nb0.4O7,0.002173913,-57.16,400.0,12.70833333,"solid state reaction, Ar"
Sr3Ti1.6Nb0.4O7,0.004291845,-98.3,700.0,12.70833333,"solid state reaction, Ar"
Sr3Ti1.6Nb0.4O7,0.0078125,-158.0,1000.0,12.70833333,"solid state reaction, Ar"
SrTi0.8Nb0.2O3,0.001451379,-52.14,300.0,12.0315,"solid state reaction, Ar"
SrTi0.8Nb0.2O3,0.001420455,-62.4,400.0,12.0315,"solid state reaction, Ar"
SrTi0.8Nb0.2O3,0.001709402,-110.0,700.0,12.0315,"solid state reaction, Ar"
SrTi0.8Nb0.2O3,0.002564103,-164.9,1000.0,12.0315,"solid state reaction, Ar"
Sr0.95La0.05TiO3,0.007013213000000001,-167.0,300.0,11.966,"solid state reaction, Ar"
Sr0.95La0.05TiO3,0.004427365,-188.0,400.0,11.966,"solid state reaction, Ar"
Sr0.95La0.05TiO3,0.009176669,-251.0,700.0,11.966,"solid state reaction, Ar"
Sr0.95La0.05TiO3,0.018325859,-285.0,1000.0,11.966,"solid state reaction, Ar"
Sr0.9La0.1TiO3,0.002614215,-97.6,300.0,11.966,"solid state reaction, Ar"
Sr0.9La0.1TiO3,0.001650323,-115.0,400.0,11.966,"solid state reaction, Ar"
Sr0.9La0.1TiO3,0.0036589290000000004,-179.0,700.0,11.966,"solid state reaction, Ar"
Sr0.9La0.1TiO3,0.007932541999999999,-221.0,1000.0,11.966,"solid state reaction, Ar"
Sr0.8La0.2TiO3,0.00061297,-53.7,300.0,12.0,"solid state reaction, Ar"
