Repository: Luochenghuang/TEMANN

___           ___           ___           ___           ___           ___     
               /\  \         /\  \         /\__\         /\  \         /\__\         /\__\    
               \:\  \       /::\  \       /::|  |       /::\  \       /::|  |       /::|  |   
                \:\  \     /:/\:\  \     /:|:|  |      /:/\:\  \     /:|:|  |      /:|:|  |   
                /::\  \   /::\~\:\  \   /:/|:|__|__   /::\~\:\  \   /:/|:|  |__   /:/|:|  |__ 
               /:/\:\__\ /:/\:\ \:\__\ /:/ |::::\__\ /:/\:\ \:\__\ /:/ |:| /\__\ /:/ |:| /\__\
              /:/  \/__/ \:\~\:\ \/__/ \/__/~~/:/  / \/__\:\/:/  / \/__|:|/:/  / \/__|:|/:/  /

File: data/20160301_TE_survey_cleaned.csv (part 2 of 7)
ID,T(K),Z*10^-4 reported,Resist(Ohm.cm),Seebeck(uV/K),kappaZT,,Resist(400K),Seebeck(400K),Pf(W/K^2/m),ZT,kappa(W/mK),x,Formula,series,T_Max,family,,,Conduct(S/cm),Power_Factor*T_(W/mK),preparative_route,final_form,cell_volume(A^3),formula_units_per_cell,atoms_per_formula_unit,total_atoms_per_unit_cell,average_atomic_volume,ICSD_of_structure,temp of ICSD (K),S^2,ke/ktotal,space_group,number_symmetry_elements,,
158,700,0.789864,0.000550518,-41.769,0.221837352,4,0.000476044,-30.2883,0.000316911,0.055061518,4.0289,0.2,Ba0.8Sr0.2PbO3,BaSrPbO3,NA,BaPbO3,NA,NA,1816.471033,0.221837352,solid_state_reaction (under oxygen),polycrystalline,311.43,4,5,20,15.5715,94312,300,1744.649361,0.77006938,74,16,,
159,1000,NA,0.000601159,-33.7114,0.189044577,4,0.000476044,-30.2883,0.000189045,,NA,0.2,Ba0.8Sr0.2PbO3,BaSrPbO3,NA,BaPbO3,NA,NA,1663.453429,0.189044577,solid_state_reaction (under oxygen),polycrystalline,311.43,4,5,20,15.5715,94312,300,1136.45849,NA,74,16,,
160,300,0.600385,0.00130601,-42,0.040520364,4,0.00127204,-51.3654,0.000135068,0.017568967,2.30636,0.4,Ba0.6Sr0.4PbO3,BaSrPbO3,NA,BaPbO3,NA,NA,765.6909212,0.040520364,solid_state_reaction (under oxygen),polycrystalline,301.96,4,5,20,15.098,151609,300,1764,0.243017462,62,8,,
161,400,0.87475,0.00127204,-51.3654,0.08296608,4,0.00127204,-51.3654,0.000207415,0.035093259,2.36416,0.4,Ba0.6Sr0.4PbO3,BaSrPbO3,NA,BaPbO3,NA,NA,786.1388007,0.08296608,solid_state_reaction (under oxygen),polycrystalline,301.96,4,5,20,15.098,151609,300,2638.404317,0.324542954,62,8,,
162,700,1.62894,0.00117492,-65.7691,0.257711347,4,0.00127204,-51.3654,0.000368159,0.105399534,2.44509,0.4,Ba0.6Sr0.4PbO3,BaSrPbO3,NA,BaPbO3,NA,NA,851.1217785,0.257711347,solid_state_reaction (under oxygen),polycrystalline,301.96,4,5,20,15.098,151609,300,4325.574515,0.594544985,62,8,,
163,1000,NA,0.00068696,-39.7112,0.229559131,4,0.00127204,-51.3654,0.000229559,,NA,0.4,Ba0.6Sr0.4PbO3,BaSrPbO3,NA,BaPbO3,NA,NA,1455.688832,0.229559131,solid_state_reaction (under oxygen),polycrystalline,79.51,1,5,5,15.902,151610,1198,1576.979405,NA,221,48,,
164,300,0.730808,0.00412774,-82.7692,0.049790494,4,0.00395079,-96.4421,0.000165968,0.021697095,2.2948,0.6,Ba0.4Sr0.6PbO3,BaSrPbO3,NA,BaPbO3,NA,NA,242.2633208,0.049790494,solid_state_reaction (under oxygen),polycrystalline,301.96,4,5,20,15.098,151609,300,6850.740469,0.07727765,62,8,,
165,400,1.08391,0.00395079,-96.4421,0.094169304,4,0.00395079,-96.4421,0.000235423,0.044149795,2.13295,0.6,Ba0.4Sr0.6PbO3,BaSrPbO3,NA,BaPbO3,NA,NA,253.1139342,0.094169304,solid_state_reaction (under oxygen),polycrystalline,301.96,4,5,20,15.098,151609,300,9301.078652,0.115820436,62,8,,
166,700,2.06201,0.00351048,-117.923,0.277286404,4,0.00395079,-96.4421,0.000396123,0.139855751,1.98266,0.6,Ba0.4Sr0.6PbO3,BaSrPbO3,NA,BaPbO3,NA,NA,284.8613295,0.277286404,solid_state_reaction (under oxygen),polycrystalline,301.96,4,5,20,15.098,151609,300,13905.83393,0.245399186,62,8,,
167,1000,NA,0.00093481,-52.4806,0.294628147,4,0.00395079,-96.4421,0.000294628,NA,NA,0.6,Ba0.4Sr0.6PbO3,BaSrPbO3,NA,BaPbO3,NA,NA,1069.736096,0.294628147,solid_state_reaction (under oxygen),polycrystalline,79.51,1,5,5,15.902,151610,1198,2754.213376,NA,221,48,,
168,400,NA,0.00284295,-19.8831,0.005562358,4,0.00284295,-19.8831,1.39059E-05,NA,NA,0,LaNiO3,LaBiNiO3,NA,LaNiO3,NA,NA,351.7473047,0.005562358,evaporate_nitrates_(1173K_in_air),polycrystalline,339.43,6,5,30,11.31433333,84933,300,395.3376656,NA,167,12,,
169,700,NA,0.00460122,-25.7623,0.010097045,4,0.00284295,-19.8831,1.44244E-05,NA,NA,0,LaNiO3,LaBiNiO3,NA,LaNiO3,NA,NA,217.3336637,0.010097045,evaporate_nitrates_(1173K_in_air),polycrystalline,339.43,6,5,30,11.31433333,84933,300,663.6961013,NA,167,12,,
170,1000,NA,0.00621929,-27.0295,0.011747223,4,0.00284295,-19.8831,1.17472E-05,NA,NA,0,LaNiO3,LaBiNiO3,NA,LaNiO3,NA,NA,160.790058,0.011747223,evaporate_nitrates_(1173K_in_air),polycrystalline,339.43,6,5,30,11.31433333,84933,300,730.5938703,NA,167,12,,
171,400,NA,0.0026727,-20.9474,0.006567046,4,0.0026727,-20.9474,1.64176E-05,NA,NA,0.1,La0.9Bi0.1NiO3,LaBiNiO3,NA,LaNiO3,NA,NA,374.1534778,0.006567046,evaporate_nitrates_(1173K_in_air),polycrystalline,339.43,6,5,30,11.31433333,84933,300,438.7935668,NA,167,12,,
172,700,NA,0.0041267,-28.4586,0.013737959,4,0.0026727,-20.9474,1.96257E-05,NA,NA,0.1,La0.9Bi0.1NiO3,LaBiNiO3,NA,LaNiO3,NA,NA,242.3243754,0.013737959,evaporate_nitrates_(1173K_in_air),polycrystalline,339.43,6,5,30,11.31433333,84933,300,809.891914,NA,167,12,,
173,1000,NA,0.00608691,-30.7901,0.015574902,4,0.0026727,-20.9474,1.55749E-05,NA,NA,0.1,La0.9Bi0.1NiO3,LaBiNiO3,NA,LaNiO3,NA,NA,164.2869699,0.015574902,evaporate_nitrates_(1173K_in_air),polycrystalline,339.43,6,5,30,11.31433333,84933,300,948.030258,NA,167,12,,
174,400,NA,0.00603672,-139.461,0.128873763,4,0.00603672,-139.461,0.000322184,NA,NA,0.04,Ca0.96Sm0.04MnO3,CaSmMnO3,NA,CaMnO3,NA,NA,165.6528711,0.128873763,coprecipitation,polycrystalline,210.39,4,5,20,10.5195,164748,293,19449.37052,NA,62,8,,
175,700,NA,0.00825459,-169.853,0.244652116,4,0.00603672,-139.461,0.000349503,NA,NA,0.04,Ca0.96Sm0.04MnO3,CaSmMnO3,NA,CaMnO3,NA,NA,121.1447207,0.244652116,coprecipitation,polycrystalline,210.39,4,5,20,10.5195,164748,293,28850.04161,NA,62,8,,
176,1000,NA,0.0110453,-187.5,0.31829149,4,0.00603672,-139.461,0.000318291,NA,NA,0.04,Ca0.96Sm0.04MnO3,CaSmMnO3,NA,CaMnO3,NA,NA,90.53624619,0.31829149,coprecipitation,polycrystalline,210.39,4,5,20,10.5195,164748,293,35156.25,NA,62,8,,
177,300,NA,0.00055,162,1.431490909,9,0.00055,162,0.004771636,0.975,1.468195804,0,Bi2Te3,Bi2Te3,NA,Bi/Sb/Pb-Te/Se,NA,NA,1818.181818,1.431490909,melted,single_crystal,509.21,3,5,15,33.94733333,74348,300,26244,0.906492913,166,12,,
178,300,NA,0.00045,-174,2.0184,9,0.00045,-174,0.006728,0.5025,4.016716418,0,Bi2Te3,Bi2Te3,NA,Bi/Sb/Pb-Te/Se,NA,NA,2222.222222,2.0184,melted,single_crystal,509.21,3,5,15,33.94733333,74348,300,30276,0.404974237,166,12,,
179,300,NA,0.00019,38,0.228,9,0.00019,38,0.00076,0.0675,3.377777778,0,Sb2Te3,Sb2Te3,NA,Bi/Sb/Pb-Te/Se,NA,NA,5263.157895,0.228,melted,single_crystal,479.59,3,5,15,31.97266667,2084,300,1444,1.140581717,166,12,,
180,300,NA,0.000122,63,0.975983607,9,0.000122,63,0.003253279,0.1875,5.205245902,0,Sb2Te3,Sb2Te3,NA,Bi/Sb/Pb-Te/Se,NA,NA,8196.721311,0.975983607,melted,single_crystal,479.59,3,5,15,31.97266667,2084,300,3969,1.152683296,166,12,,
181,300,NA,0.000694238,78.6699,0.267442282,9,0.000849855,122.163,0.000891474,0.178443558,1.49875,0.85,Ag0.15Sb0.15Te1.15Ge0.85,AgSbTe2GeTe,NA,Bi/Sb/Pb-Te/Se,NA,NA,1440.42821,0.267442282,melted,single_crystal,479.59,3,5,15,31.97266667,2084,300,6188.953166,0.703515229,166,12,,
182,400,NA,0.000849855,122.163,0.702416227,9,0.000849855,122.163,0.001756041,0.458771734,1.53108,0.85,Ag0.15Sb0.15Te1.15Ge0.85,AgSbTe2GeTe,NA,Bi/Sb/Pb-Te/Se,NA,NA,1176.671315,0.702416227,melted,single_crystal,479.59,3,5,15,31.97266667,2084,300,14923.79857,0.750079162,166,12,,
183,700,NA,0.00121347,199.034,2.285196437,9,0.000849855,122.163,0.003264566,1.384355066,1.65073,0.85,Ag0.15Sb0.15Te1.15Ge0.85,AgSbTe2GeTe,NA,Bi/Sb/Pb-Te/Se,NA,NA,824.0830016,2.285196437,melted,single_crystal,479.59,3,5,15,31.97266667,2084,300,39614.53316,0.852673524,166,12,,
184,1000,NA,0.00127604,165.794,2.154137052,9,0.000849855,122.163,0.002154137,0.948261434,2.27167,0.85,Ag0.15Sb0.15Te1.15Ge0.85,AgSbTe2GeTe,NA,Bi/Sb/Pb-Te/Se,NA,NA,783.674493,2.154137052,melted,single_crystal,479.59,3,5,15,31.97266667,2084,300,27487.65044,0.841744515,166,12,,
185,300,NA,0.00597571,-279.857,0.393191472,6,0.00677423,-295.566,0.001310638,0.188435535,2.08661,0.05,In0.05Co4Sb12,InxCo4Sb12,0.185618,CoSb3,NA,NA,167.3441315,0.393191472,solid_state_reaction,polycrystalline,739.6462088,2,16.05,32.1,23.04193797,171715,300,78319.94045,0.058705702,204,48,,
186,400,NA,0.00677423,-295.566,0.515832857,6,0.00677423,-295.566,0.001289582,0.296861717,1.73762,0.05,In0.05Co4Sb12,InxCo4Sb12,0.290029,CoSb3,NA,NA,147.6182533,0.515832857,solid_state_reaction,polycrystalline,739.6462088,2,16.05,32.1,23.04193797,171715,300,87359.26036,0.082915376,204,48,,
187,700,NA,0.00843493,-334.669,0.929496009,6,0.00677423,-295.566,0.001327851,0.594360115,1.56386,0.05,In0.05Co4Sb12,InxCo4Sb12,0.497544,CoSb3,NA,NA,118.5546294,0.929496009,solid_state_reaction,polycrystalline,739.6462088,2,16.05,32.1,23.04193797,171715,300,112003.3396,0.129481736,204,48,,
188,300,NA,0.00292032,-257.303,0.680112116,6,0.00340249,-276.162,0.00226704,0.310801835,2.18825,0.1,In0.1Co4Sb12,InxCo4Sb12,0.300953,CoSb3,NA,NA,342.428227,0.680112116,solid_state_reaction,polycrystalline,741.1439152,2,16.1,32.2,23.01689178,171715,300,66204.83381,0.114546995,204,48,,
189,400,NA,0.00340249,-276.162,0.896583975,6,0.00340249,-276.162,0.00224146,0.469668971,1.90897,0.1,In0.1Co4Sb12,InxCo4Sb12,0.452547,CoSb3,NA,NA,293.9024068,0.896583975,solid_state_reaction,polycrystalline,741.1439152,2,16.1,32.2,23.01689178,171715,300,76265.45024,0.150263623,204,48,,
190,700,NA,0.00433546,-309.846,1.550081897,6,0.00340249,-276.162,0.002214403,0.889593963,1.74246,0.1,In0.1Co4Sb12,InxCo4Sb12,0.751804,CoSb3,NA,NA,230.6560319,1.550081897,solid_state_reaction,polycrystalline,741.1439152,2,16.1,32.2,23.01689178,171715,300,96004.54372,0.226094431,204,48,,
191,300,NA,0.00187175,-246.592,0.974611157,6,0.00212784,-266.334,0.003248704,0.424000225,2.29861,0.15,In0.15Co4Sb12,InxCo4Sb12,0.408424,CoSb3,NA,NA,534.2593829,0.974611157,solid_state_reaction,polycrystalline,741.3896336,2,16.15,32.3,22.95323943,171715,300,60807.61446,0.170136678,204,48,,
192,400,NA,0.00212784,-266.334,1.333442356,6,0.00212784,-266.334,0.003333606,0.668512792,1.99464,0.15,In0.15Co4Sb12,InxCo4Sb12,0.647827,CoSb3,NA,NA,469.9601474,1.333442356,solid_state_reaction,polycrystalline,741.3896336,2,16.15,32.3,22.95323943,171715,300,70933.79956,0.229956836,204,48,,
193,700,NA,0.0026883,-301.531,2.367468689,6,0.00212784,-266.334,0.003382098,1.27177965,1.86154,0.15,In0.15Co4Sb12,InxCo4Sb12,1.04538,CoSb3,NA,NA,371.9822936,2.367468689,solid_state_reaction,polycrystalline,741.3896336,2,16.15,32.3,22.95323943,171715,300,90920.94396,0.341301158,204,48,,
194,300,NA,0.00149208,-222.148,0.992233672,6,0.00174818,-248.189,0.003307446,0.400777807,2.47577,0.2,In0.2Co4Sb12,InxCo4Sb12,0.382209,CoSb3,NA,NA,670.2053509,0.992233672,solid_state_reaction,polycrystalline,742.7420554,2,16.2,32.4,22.92413751,171715,300,49349.7339,0.198156661,204,48,,
195,400,NA,0.00174818,-248.189,1.409415042,6,0.00174818,-248.189,0.003523538,0.677502412,2.08031,0.2,In0.2Co4Sb12,InxCo4Sb12,0.647826,CoSb3,NA,NA,572.0234758,1.409415042,solid_state_reaction,polycrystalline,742.7420554,2,16.2,32.4,22.92413751,171715,300,61597.77972,0.268371018,204,48,,
196,700,NA,0.00214537,-281.747,2.59008751,6,0.00174818,-248.189,0.003700125,1.334133877,1.9414,0.2,In0.2Co4Sb12,InxCo4Sb12,1.08863,CoSb3,NA,NA,466.1200632,2.59008751,solid_state_reaction,polycrystalline,742.7420554,2,16.2,32.4,22.92413751,171715,300,79381.37201,0.410081935,204,48,,
197,300,NA,0.00113947,-217.108,1.240994945,6,0.00134137,-247.937,0.00413665,0.485042171,2.55853,0.25,In0.25Co4Sb12,InxCo4Sb12,0.445121,CoSb3,NA,NA,877.6009899,1.240994945,solid_state_reaction,polycrystalline,742.8896917,2,16.25,32.5,22.85814436,171715,300,47135.88366,0.25108321,204,48,,
198,400,NA,0.00134137,-247.937,1.833133467,6,0.00134137,-247.937,0.004582834,0.809426937,2.26473,0.25,In0.25Co4Sb12,InxCo4Sb12,0.772336,CoSb3,NA,NA,745.5064598,1.833133467,solid_state_reaction,polycrystalline,742.8896917,2,16.25,32.5,22.85814436,171715,300,61472.75597,0.321280817,204,48,,
199,700,NA,0.00165666,-275.7,3.21172377,6,0.00134137,-247.937,0.004588177,1.504651502,2.13453,0.25,In0.25Co4Sb12,InxCo4Sb12,1.24328,CoSb3,NA,NA,603.6241595,3.21172377,solid_state_reaction,polycrystalline,742.8896917,2,16.25,32.5,22.85814436,171715,300,76010.49,0.483005657,204,48,,
200,300,NA,0.00151015,-211.816,0.8912893,6,-247.307,-0.00635448,0.002970964,0.331609215,2.68777,0.3,In0.3Co4Sb12,InxCo4Sb12,0.29702,CoSb3,NA,NA,662.1858756,0.8912893,solid_state_reaction,polycrystalline,742.8896917,2,16.3,32.6,22.78802735,171715,300,44866.01786,0.180342835,204,48,,
201,400,NA,0.00179338,-247.307,1.364144849,6,-247.307,-0.00741921,0.003410362,0.631923014,2.15872,0.3,In0.3Co4Sb12,InxCo4Sb12,0.600644,CoSb3,NA,NA,557.6063076,1.364144849,solid_state_reaction,polycrystalline,742.8896917,2,16.3,32.6,22.78802735,171715,300,61160.75225,0.252104838,204,48,,
202,700,NA,0.00228108,-278.471,2.379674035,6,-247.307,-0.00835413,0.003399534,1.181566055,2.014,0.3,In0.3Co4Sb12,InxCo4Sb12,0.927427,CoSb3,NA,NA,438.3888334,2.379674035,solid_state_reaction,polycrystalline,742.8896917,2,16.3,32.6,22.78802735,171715,300,77546.09784,0.371781593,204,48,,
203,300,NA,0.00113436,-192.212,0.97708275,6,0.00113436,-192.212,0.003256943,0.380118325,2.57047,0.2,In0.2Co4Sb12,InxCo4Sb12,NA,CoSb3,NA,NA,881.5543566,0.97708275,solid_state_reaction,polycrystalline,742.7420554,2,16.2,32.4,22.92413751,171715,300,36945.45294,0.251042723,204,48,,
204,400,NA,0.00128767,-214.393,1.427830374,6,0.00113436,-192.212,0.003569576,0.644976838,2.21377,0.2,In0.2Co4Sb12,InxCo4Sb12,NA,CoSb3,NA,NA,776.5964882,1.427830374,solid_state_reaction,polycrystalline,742.7420554,2,16.2,32.4,22.92413751,171715,300,45964.35845,0.342383433,204,48,,
205,700,NA,0.00159808,-247.539,2.68402643,6,0.00113436,-192.212,0.003834323,1.385962072,1.93658,0.2,In0.2Co4Sb12,InxCo4Sb12,NA,CoSb3,NA,NA,625.7509011,2.68402643,solid_state_reaction,polycrystalline,742.7420554,2,16.2,32.4,22.92413751,171715,300,61275.55652,0.551891757,204,48,,
206,300,NA,0.000368595,62.381,0.316720723,9,0.000569421,105,0.001055736,0.079250912,3.99643,0,Na0.02PbTe,Na0.02PbTeSe,NA,Bi/Sb/Pb-Te/Se,NA,NA,2713.004788,0.316720723,melted,polycrystalline,269.84,4,2,8,33.73,63099,298,3891.389161,0.49692338,225,192,,
207,400,NA,0.000569421,105,0.77447091,9,0.000569421,105,0.001936177,0.289521835,2.675,0,Na0.02PbTe,Na0.02PbTeSe,NA,Bi/Sb/Pb-Te/Se,NA,NA,1756.169864,0.77447091,melted,polycrystalline,269.84,4,2,8,33.73,63099,298,11025,0.640755808,225,192,,
208,700,NA,0.0017124,212.857,1.85211818,9,0.000569421,105,0.002645883,1.329723145,1.39286,0,Na0.02PbTe,Na0.02PbTeSe,NA,Bi/Sb/Pb-Te/Se,NA,NA,583.9757066,1.85211818,melted,polycrystalline,269.84,4,2,8,33.73,63099,298,45308.10245,0.716102485,225,192,,
209,300,NA,0.000413223,50.9524,0.188480341,9,0.000619008,98.3333,0.000628268,0.062528934,3.01429,0.15,Na0.02PbTe0.85Se0.15,Na0.02PbTeSe,NA,Bi/Sb/Pb-Te/Se,NA,NA,2420.000823,0.188480341,melted,polycrystalline,269.84,4,2,8,33.73,63099,298,2596.147066,0.587680881,225,192,,
210,400,NA,0.000619008,98.3333,0.624834438,9,0.000619008,98.3333,0.001562086,0.28172853,2.21786,0.15,Na0.02PbTe0.85Se0.15,Na0.02PbTeSe,NA,Bi/Sb/Pb-Te/Se,NA,NA,1615.488007,0.624834438,melted,polycrystalline,269.84,4,2,8,33.73,63099,298,9669.437889,0.710917864,225,192,,
211,700,NA,0.00160579,209.048,1.905027831,9,0.000619008,98.3333,0.002721468,1.502553777,1.26786,0.15,Na0.02PbTe0.85Se0.15,Na0.02PbTeSe,NA,Bi/Sb/Pb-Te/Se,NA,NA,622.7464363,1.905027831,melted,polycrystalline,269.84,4,2,8,33.73,63099,298,43701.0663,0.838934041,225,192,,
212,1000,NA,0.00205455,204,2.025553041,9,0.000619008,98.3333,0.002025553,1.703161584,1.18929,0.15,Na0.02PbTe0.85Se0.15,Na0.02PbTeSe,NA,Bi/Sb/Pb-Te/Se,NA,NA,486.7245869,2.025553041,melted,polycrystalline,269.84,4,2,8,33.73,63099,298,41616,0.998585704,225,192,,
213,300,NA,0.000512397,58.8095,0.20249283,9,0.000690909,89.7619,0.000674976,0.075096639,2.69643,0.25,Na0.02PbTe0.75Se0.25,Na0.02PbTeSe,NA,Bi/Sb/Pb-Te/Se,NA,NA,1951.611739,0.20249283,melted,polycrystalline,269.84,4,2,8,33.73,63099,298,3458.55729,0.529804146,225,192,,
214,400,NA,0.000690909,89.7619,0.466469459,9,0.000690909,89.7619,0.001166174,0.216602878,2.15357,0.25,Na0.02PbTe0.75Se0.25,Na0.02PbTeSe,NA,Bi/Sb/Pb-Te/Se,NA,NA,1447.368611,0.466469459,melted,polycrystalline,269.84,4,2,8,33.73,63099,298,8057.198692,0.65594885,225,192,,
215,700,NA,0.00163306,205.238,1.805558011,9,0.000690909,89.7619,0.002579369,1.392715388,1.29643,0.25,Na0.02PbTe0.75Se0.25,Na0.02PbTeSe,NA,Bi/Sb/Pb-Te/Se,NA,NA,612.3473724,1.805558011,melted,polycrystalline,269.84,4,2,8,33.73,63099,298,42122.63664,0.806745688,225,192,,
216,1000,NA,0.00198264,197,1.957440584,9,0.000690909,89.7619,0.001957441,1.636067789,1.19643,0.25,Na0.02PbTe0.75Se0.25,Na0.02PbTeSe,NA,Bi/Sb/Pb-Te/Se,NA,NA,504.378001,1.957440584,melted,polycrystalline,269.84,4,2,8,33.73,63099,298,38809,1.028628773,225,192,,
217,300,NA,0.00274242,140.4,0.215636117,9,0.00354545,197.872,0.000718787,0.111032448,1.9421,0.01,Tl0.01Pb0.99Te,TlPbTe,NA,Bi/Sb/Pb-Te/Se,NA,NA,364.6414481,0.215636117,melted,polycrystalline,269.84,4,2,8,33.73,63099,298,19712.16,0.137437588,225,192,,
218,400,NA,0.00354545,201.457,0.457881768,9,0.00354545,197.872,0.001144704,0.295085853,1.55169,0.01,Tl0.01Pb0.99Te,TlPbTe,NA,Bi/Sb/Pb-Te/Se,NA,NA,282.0516437,0.457881768,melted,polycrystalline,269.84,4,2,8,33.73,63099,298,40584.92285,0.177408119,225,192,,
219,700,NA,0.00872727,323.936,0.841662656,9,0.00354545,197.872,0.001202375,0.871875767,0.965347,0.01,Tl0.01Pb0.99Te,TlPbTe,NA,Bi/Sb/Pb-Te/Se,NA,NA,114.5833691,0.841662656,melted,polycrystalline,269.84,4,2,8,33.73,63099,298,104934.5321,0.202733726,225,192,,
220,300,NA,0.00239394,136.17,0.232365083,9,0.00290909,195.213,0.00077455,0.107163649,2.16832,0.02,Tl0.02Pb0.98Te,TlPbTe,NA,Bi/Sb/Pb-Te/Se,NA,NA,417.7214132,0.232365083,melted,polycrystalline,269.84,4,2,8,33.73,63099,298,18542.2689,0.141017965,225,192,,
221,400,NA,0.00290909,195.213,0.52398675,9,0.00290909,195.213,0.001309967,0.316428584,1.65594,0.02,Tl0.02Pb0.98Te,TlPbTe,NA,Bi/Sb/Pb-Te/Se,NA,NA,343.7501074,0.52398675,melted,polycrystalline,269.84,4,2,8,33.73,63099,298,38108.11537,0.202604022,225,192,,
222,700,NA,0.00536364,327.66,1.401152071,9,0.00290909,195.213,0.002001646,1.387416646,1.0099,0.02,Tl0.02Pb0.98Te,TlPbTe,NA,Bi/Sb/Pb-Te/Se,NA,NA,186.4405516,1.401152071,melted,polycrystalline,269.84,4,2,8,33.73,63099,298,107361.0756,0.315318806,225,192,,
223,300,NA,0.001822,169,0.470268935,10,0.00208,192,0.001567563,NA,NA,0.1,Si0.9Ge0.1,SiGe,NA,Si,NA,NA,548.8474204,0.470268935,NA,nanoparticles,169.78,4,2,8,21.2225,53910,300,28561,NA,227,192,,
224,400,NA,0.00208,192,0.708923077,10,0.00208,192,0.001772308,NA,NA,0.1,Si0.9Ge0.1,SiGe,NA,Si,NA,NA,480.7692308,0.708923077,NA,nanoparticles,169.78,4,2,8,21.2225,53910,300,36864,NA,227,192,,
225,700,NA,0.00302,242,1.357443709,10,0.00208,192,0.001939205,NA,NA,0.1,Si0.9Ge0.1,SiGe,NA,Si,NA,NA,331.1258278,1.357443709,NA,nanoparticles,169.78,4,2,8,21.2225,53910,300,58564,NA,227,192,,
226,1000,NA,0.004144,273,1.79847973,10,0.00208,192,0.00179848,NA,NA,0.1,Si0.9Ge0.1,SiGe,NA,Si,NA,NA,241.3127413,1.79847973,NA,nanoparticles,169.78,4,2,8,21.2225,53910,300,74529,NA,227,192,,
227,300,NA,0.001495,137,0.376635452,10,0.001705,161,0.001255452,NA,NA,0.2,Si0.8Ge0.2,SiGe,NA,Si,NA,NA,668.8963211,0.376635452,NA,nanoparticles,169.78,4,2,8,21.2225,53910,300,18769,NA,227,192,,
228,400,NA,0.001705,161,0.608117302,10,0.001705,161,0.001520293,NA,NA,0.2,Si0.8Ge0.2,SiGe,NA,Si,NA,NA,586.5102639,0.608117302,NA,nanoparticles,169.78,4,2,8,21.2225,53910,300,25921,NA,227,192,,
229,700,NA,0.002454,218.3,1.359348941,10,0.001705,161,0.001941927,NA,NA,0.2,Si0.8Ge0.2,SiGe,NA,Si,NA,NA,407.4979625,1.359348941,NA,nanoparticles,169.78,4,2,8,21.2225,53910,300,47654.89,NA,227,192,,
230,1000,NA,0.003342,254,1.930460802,10,0.001705,161,0.001930461,NA,NA,0.2,Si0.8Ge0.2,SiGe,NA,Si,NA,NA,299.2220227,1.930460802,NA,nanoparticles,169.78,4,2,8,21.2225,53910,300,64516,NA,227,192,,
231,300,NA,0.00133341,127.631,0.36649655,10,0.0015184,151.36,0.001221655,0.08445088,4.33976,0.2,Si0.79936Ge0.19984B0.0008,SiGe,NA,NA,NA,NA,749.9568775,0.36649655,vacuum_hot_pressed,polycrystalline,169.78,4,2,8,21.2225,53910,300,16289.67216,0.126497418,227,192,,
232,400,NA,0.0015184,151.36,0.60352607,10,0.0015184,151.36,0.001508815,0.145604448,4.14497,0.2,Si0.79936Ge0.19984B0.0008,SiGe,NA,NA,NA,NA,658.5879874,0.60352607,vacuum_hot_pressed,polycrystalline,169.78,4,2,8,21.2225,53910,300,22909.8496,0.155075158,227,192,,
233,700,NA,0.00218446,209.823,1.410782707,10,0.0015184,151.36,0.002015404,0.369646753,3.81657,0.2,Si0.79936Ge0.19984B0.0008,SiGe,NA,NA,NA,NA,457.7790392,1.410782707,vacuum_hot_pressed,polycrystalline,169.78,4,2,8,21.2225,53910,300,44025.69133,0.204866306,227,192,,
234,1000,NA,0.00294846,248.114,2.087888491,10,0.0015184,151.36,0.002087888,0.580112442,3.59911,0.2,Si0.79936Ge0.19984B0.0008,SiGe,NA,NA,NA,NA,339.1601039,2.087888491,vacuum_hot_pressed,polycrystalline,169.78,4,2,8,21.2225,53910,300,61560.557,0.229932026,227,192,,
235,300,NA,0.00117001,-122.807,0.386703342,10,0.00133537,150.045,0.001289011,0.093418564,4.13947,0.2,Si0.7956Ge0.1989P0.0055,SiGe,NA,NA,NA,NA,854.6935496,0.386703342,vacuum_hot_pressed,polycrystalline,169.78,4,2,8,21.2225,53910,300,15081.55925,0.151139078,227,192,,
236,400,NA,0.00133537,-150.045,0.674374953,10,0.00133537,150.045,0.001685937,0.159453467,4.22929,0.2,Si0.7956Ge0.1989P0.0055,SiGe,NA,NA,NA,NA,748.8561223,0.674374953,vacuum_hot_pressed,polycrystalline,169.78,4,2,8,21.2225,53910,300,22513.50203,0.172814722,227,192,,
237,700,NA,0.00194253,-230.877,1.920842015,10,0.00133537,150.045,0.00274406,0.51588803,3.72337,0.2,Si0.7956Ge0.1989P0.0055,SiGe,NA,NA,NA,NA,514.7925643,1.920842015,vacuum_hot_pressed,polycrystalline,169.78,4,2,8,21.2225,53910,300,53304.18913,0.236147818,227,192,,
238,1000,NA,0.002504,-281.446,3.163412577,10,0.00133537,150.045,0.003163413,0.862981105,3.66568,0.2,Si0.7956Ge0.1989P0.0055,SiGe,NA,NA,NA,NA,399.3610224,3.163412577,vacuum_hot_pressed,polycrystalline,169.78,4,2,8,21.2225,53910,300,79211.85092,0.26582814,227,192,,
239,300,NA,0.0075,-200,0.16,7,0.0051,-245,0.000533333,0.020725389,7.72,NA,TiNiSn,TiNiSn,NA,TiNiSn,NA,NA,133.3333333,0.16,magnetic_levitation_induction_furnace,polycrystalline,208.21,4,3,12,17.35083333,174568,300,40000,0.012642487,216,96,,
240,400,NA,0.0051,-245,0.470784314,7,0.0051,-245,0.001176961,0.07005719,6.72,NA,TiNiSn,TiNiSn,NA,TiNiSn,NA,NA,196.0784314,0.470784314,magnetic_levitation_induction_furnace,polycrystalline,208.21,4,3,12,17.35083333,174568,300,60025,0.028478058,216,96,,
241,700,NA,0.00217,-233,1.751258065,7,0.0051,-245,0.002501797,0.31783268,5.51,NA,TiNiSn,TiNiSn,NA,TiNiSn,NA,NA,460.8294931,1.751258065,magnetic_levitation_induction_furnace,polycrystalline,208.21,4,3,12,17.35083333,174568,300,54289,0.142848779,216,96,,
242,1000,NA,0.0015,-155,1.601666667,7,0.0051,-245,0.001601667,0.207738867,7.71,NA,TiNiSn,TiNiSn,NA,TiNiSn,NA,NA,666.6666667,1.601666667,magnetic_levitation_induction_furnace,polycrystalline,208.21,4,3,12,17.35083333,174568,300,24025,0.210981409,216,96,,
243,300,NA,0.0021239,108.882,0.167455482,3,0.00238192,119.75,0.000558185,0.076639366,2.18498,0,Bi2Sr2Co2O8,Bi2Sr2Co2Oy,NA,ACoO2,NA,NA,470.8319601,0.167455482,solid_state_reaction + extra,single_crystal,380.53,2,14,28,13.59035714,none,300,11855.28992,0.157735538,NA,NA,,
244,400,NA,0.00238192,119.999,0.241817693,3,0.00238192,119.75,0.000604544,0.113817986,2.1246,0,Bi2Sr2Co2O8,Bi2Sr2Co2Oy,NA,ACoO2,NA,NA,419.8293813,0.241817693,solid_state_reaction + extra,single_crystal,380.53,2,14,28,13.59035714,none,300,14399.76,0.192861469,NA,NA,,
245,700,NA,0.00276581,171.434,0.743823019,3,0.00238192,119.75,0.001062604,0.3597171,2.0678,0,Bi2Sr2Co2O8,Bi2Sr2Co2Oy,NA,ACoO2,NA,NA,361.5577353,0.743823019,solid_state_reaction + extra,single_crystal,380.53,2,14,28,13.59035714,none,300,29389.61636,0.2986462,NA,NA,,
246,1000,NA,0.0036682,293.617,2.350224707,3,0.00238192,119.75,0.002350225,1.191133093,1.9731,0,Bi2Sr2Co2O8,Bi2Sr2Co2Oy,NA,ACoO2,NA,NA,272.6132708,2.350224707,solid_state_reaction + extra,single_crystal,380.53,2,14,28,13.59035714,none,300,86210.94269,0.337122488,NA,NA,,
247,300,NA,0.032463527,-196.162,0.035559473,9,0.032463527,-196.162,0.000118532,0.027669081,1.28517,0,K2Bi8Se13,K2Bi8Se13,NA,Bi/Sb/Pb-Te/Se,NA,NA,30.8038,0.035559473,solid_state_reaction + extra,polycrystalline,1357.83,2,23,46,29.51804348,84268,298,38479.53024,0.017545058,11,4,,
248,300,NA,0.004159267,-219.616,0.347882391,9,0.004159267,-219.616,0.001159608,,NA,0,K2Bi8Se13,K2Bi8Se13,NA,Bi/Sb/Pb-Te/Se,NA,NA,240.427,0.347882391,flux_bi_self_flux,single_crystal,1357.83,2,23,46,29.51804348,84268,298,48231.18746,NA,11,4,,
249,300,NA,0.00146827,135.091,0.372879204,3,0.00146667,142.364,0.001242931,0.162121393,2.3,0,Ca2Co2O5,Ca2Co2O5,NA,ACoO2,NA,NA,681.0736445,0.372879204,melted,single_crystal,236.38,2,10.86,21.72,10.88305709,55458,300,18249.57828,0.21675909,12,8,,
250,400,NA,0.00146667,142.364,0.552748975,3,0.00146667,142.364,0.001381872,0.23521233,2.35,0,Ca2Co2O5,Ca2Co2O5,NA,ACoO2,NA,NA,681.8166322,0.552748975,melted,single_crystal,236.38,2,10.86,21.72,10.88305709,55458,300,20267.5085,0.283171503,12,8,,
251,700,NA,0.00144731,173.455,1.455157908,3,0.00146667,142.364,0.002078797,0.559676118,2.6,0,Ca2Co2O5,Ca2Co2O5,NA,ACoO2,NA,NA,690.9369796,1.455157908,melted,single_crystal,236.38,2,10.86,21.72,10.88305709,55458,300,30086.63703,0.453892447,12,8,,
252,1000,NA,0.00137846,207.273,3.116673428,3,0.00146667,142.364,0.003116673,1.074714975,2.9,0,Ca2Co2O5,Ca2Co2O5,NA,ACoO2,NA,NA,725.4472382,3.116673428,melted,single_crystal,236.38,2,10.86,21.72,10.88305709,55458,300,42962.09653,0.610376297,12,8,,
253,NA,700,181.5432057,-501.652,NA,2,181.5432057,-500.545,1.3862E-07,NA,10.7741,0,ZnO,AlZnO,NA,ZnO,NA,NA,0.005508331,,solid_state_reaction,polycrystalline,47.62,2,2,4,11.905,26170,300,251654.7291,NA,186,12,,
254,NA,1000,3.224831297,-549.673,NA,2,181.5432057,-500.545,9.36918E-06,NA,7.33252,0,ZnO,AlZnO,NA,ZnO,NA,NA,0.310093741,,solid_state_reaction,polycrystalline,47.62,2,2,4,11.905,26170,300,302140.4069,NA,186,12,,
255,NA,400,110.6684374,-289.982,NA,2,105.6963524,-289.982,7.59833E-08,NA,18.0719,0.02,Al0.02Zn0.98O,AlZnO,NA,ZnO,NA,NA,0.009036,,solid_state_reaction,polycrystalline,47.62,2,2,4,11.905,26170,300,84089.56032,NA,186,12,,
256,NA,700,25.51020408,-331.354,NA,2,105.6963524,-289.982,4.30398E-07,NA,10.7741,0.02,Al0.02Zn0.98O,AlZnO,NA,ZnO,NA,NA,0.0392,,solid_state_reaction,polycrystalline,47.62,2,2,4,11.905,26170,300,109795.4733,NA,186,12,,
257,NA,1000,1.635351072,-412.047,NA,2,105.6963524,-289.982,1.0382E-05,NA,6.46651,0.02,Al0.02Zn0.98O,AlZnO,NA,ZnO,NA,NA,0.611489494,,solid_state_reaction,polycrystalline,47.62,2,2,4,11.905,26170,300,169782.7302,NA,186,12,,
258,NA,400,161.4465612,-206.81,NA,2,145.0474172,-206.81,2.6492E-08,NA,13.2843,0.02,Ni0.02Zn0.98O,NiZnO,NA,ZnO,NA,NA,0.006194,,solid_state_reaction,polycrystalline,47.62,2,2,4,11.905,26170,300,42770.3761,NA,186,12,,
259,NA,700,0.944985838,-204.62,NA,2,145.0474172,-206.81,4.43068E-06,NA,8.99308,0.02,Ni0.02Zn0.98O,NiZnO,NA,ZnO,NA,NA,1.058216917,,solid_state_reaction,polycrystalline,47.62,2,2,4,11.905,26170,300,41869.3444,NA,186,12,,
260,NA,1000,0.28672595,-229.867,NA,2,145.0474172,-206.81,1.84283E-05,NA,5.42075,0.02,Ni0.02Zn0.98O,NiZnO,NA,ZnO,NA,NA,3.487650842,,solid_state_reaction,polycrystalline,47.62,2,2,4,11.905,26170,300,52838.83769,NA,186,12,,
261,NA,400,37.21622627,-362.534,NA,2,40.25408877,-362.534,3.53155E-07,NA,12.5327,0.02,Zn0.9604Al0.0196Ni0.02O,ZnAlNiO,NA,ZnO,NA,NA,0.02687,,solid_state_reaction,polycrystalline,47.62,2,2,4,11.905,26170,300,131430.9012,NA,186,12,,
262,NA,700,1.174744174,-434.322,NA,2,40.25408877,-362.534,1.60576E-05,NA,9.25454,0.02,Zn0.9604Al0.0196Ni0.02O,ZnAlNiO,NA,ZnO,NA,NA,0.851249167,,solid_state_reaction,polycrystalline,47.62,2,2,4,11.905,26170,300,188635.5997,NA,186,12,,
263,NA,1000,0.508388409,-443.73,NA,2,40.25408877,-362.534,3.87295E-05,NA,6.64626,0.02,Zn0.9604Al0.0196Ni0.02O,ZnAlNiO,NA,ZnO,NA,NA,1.967,,solid_state_reaction,polycrystalline,47.62,2,2,4,11.905,26170,300,196896.3129,NA,186,12,,
264,300,NA,0.00123823,-28.2051,0.019274149,4,0.00119115,-31.4103,6.42472E-05,0.00625094,3.0834,0.1,WO2.9,WO3,NA,WO3,NA,NA,807.6044031,0.019274149,spark_plasma_sinter,polycrystalline,1066.2,20,4,80,13.3275,24736,300,795.527666,0.191725505,10,4,,
265,400,NA,0.00119115,-31.4103,0.033131241,4,0.00119115,-31.4103,8.28281E-05,0.010430437,3.1764,0.1,WO2.9,WO3,NA,WO3,NA,NA,839.5248289,0.033131241,spark_plasma_sinter,polycrystalline,1066.2,20,4,80,13.3275,24736,300,986.6069461,0.257957509,10,4,,
266,700,NA,0.00105367,-45.4487,0.137225985,4,0.00119115,-31.4103,0.000196037,0.039515646,3.4727,0.1,WO2.9,WO3,NA,WO3,NA,NA,949.0637486,0.137225985,spark_plasma_sinter,polycrystalline,1066.2,20,4,80,13.3275,24736,300,2065.584332,0.466784025,10,4,,
267,1000,NA,0.00117232,-66.4744,0.376931713,4,0.00119115,-31.4103,0.000376932,0.104674177,3.601,0.1,WO2.9,WO3,NA,WO3,NA,NA,853.0094172,0.376931713,spark_plasma_sinter,polycrystalline,1066.2,20,4,80,13.3275,24736,300,4418.845855,0.577990274,10,4,,
268,300,NA,6.45796E-05,-25.736,0.307686187,4,9.78533E-05,-25.208,0.001025621,0.037628248,8.177,0.278,WO2.722,WO3,NA,WO3,NA,NA,15484.76609,0.307686187,spark_plasma_sinter,polycrystalline,883.29,18,4,72,12.26791667,24731,300,662.341696,1.386186716,10,4,,
269,400,NA,9.78533E-05,-25.208,0.259753433,4,9.78533E-05,-25.208,0.000649384,0.033229299,7.817,0.278,WO2.722,WO3,NA,WO3,NA,NA,10219.37942,0.259753433,spark_plasma_sinter,polycrystalline,883.29,18,4,72,12.26791667,24731,300,635.443264,1.275951684,10,4,,
270,700,NA,0.00020161,-27.032,0.253712771,4,9.78533E-05,-25.208,0.000362447,0.036878464,6.8797,0.278,WO2.722,WO3,NA,WO3,NA,NA,4960.071425,0.253712771,spark_plasma_sinter,polycrystalline,883.29,18,4,72,12.26791667,24731,300,730.729024,1.231420265,10,4,,
271,1000,NA,0.000304651,-33.864,0.376421051,4,9.78533E-05,-25.208,0.000376421,0.059798731,6.2948,0.278,WO2.722,WO3,NA,WO3,NA,NA,3282.444502,0.376421051,spark_plasma_sinter,polycrystalline,883.29,18,4,72,12.26791667,24731,300,1146.770496,1.272346156,10,4,,
272,300,NA,0.0725764,217.599,0.019572199,4,NA,NA,6.52407E-05,NA,NA,NA,La2CuO4,La2CuO4z,NA,La2CuO4,NA,NA,13.77858367,0.019572199,solid_state_reaction,polycrystalline,338.06,4,7,28,12.07357143,83486,300,47349.3248,NA,15,8,,
273,300,NA,0.0032,130,0.1584375,4,NA,NA,0.000528125,NA,NA,0.39,La1.61Sr0.39Cu0.94Ti0.06O4,La2SrCu0.94Ti0.06O4,NA,LaCuO4,NA,NA,312.5,0.1584375,solid_state_reaction,polycrystalline,188.19,2,7,14,13.44214286,184669,293,16900,NA,139,32,,
274,300,NA,12.61,200,9.51626E-05,4,NA,NA,3.17209E-07,NA,NA,0.15,La1.85Sr0.15Cu0.94Ti0.06O4,La2SrCu0.94Ti0.06O4,NA,LaCuO4,NA,NA,0.079302141,9.51626E-05,solid_state_reaction,polycrystalline,189.68,2,7,14,13.54857143,184665,293,40000,NA,139,32,,
275,300,NA,0.0039,20,0.003076923,4,NA,NA,1.02564E-05,NA,NA,0.27,La1.73Sr0.27Cu0.94Ti0.06O4,La2SrCu0.94Ti0.06O4,NA,LaCuO4,NA,NA,256.4102564,0.003076923,solid_state_reaction,polycrystalline,188.56,2,7,14,13.46857143,184666,293,400,NA,139,32,,
276,300,NA,0.0035,5,0.000214286,4,NA,NA,7.14286E-07,NA,NA,0.31,La1.69Sr0.31Cu0.94Ti0.06O4,La2SrCu0.94Ti0.06O4,NA,LaCuO4,NA,NA,285.7142857,0.000214286,solid_state_reaction,polycrystalline,188.45,2,7,14,13.46071429,184667,293,25,NA,139,32,,
277,300,NA,0.0032,6.3,0.000372094,4,NA,NA,1.24031E-06,NA,NA,0.33,La1.67Sr0.34Cu0.94Ti0.06O4,La2SrCu0.94Ti0.06O4,NA,LaCuO4,NA,NA,312.5,0.000372094,solid_state_reaction,polycrystalline,188.41,2,7,14,13.45785714,184668,293,39.69,NA,139,32,,
278,300,NA,0.00818141,149.912,0.08240734,4,NA,NA,0.000274691,NA,NA,0.05,La1.95Sr0.05CuO4,La2SrCuO4,NA,LaCuO4,NA,NA,122.2283201,0.08240734,solid_state_reaction (O2 atmosphere),polycrystalline,380.25,4,7,28,13.58035714,78632,300,22473.60774,NA,64,16,,
279,400,NA,0.0107975,140,0.0726094,4,NA,NA,0.000181524,NA,NA,0.05,La1.95Sr0.05CuO4,La2SrCuO4,NA,LaCuO4,NA,NA,92.61403103,0.0726094,solid_state_reaction (O2 atmosphere),polycrystalline,380.25,4,7,28,13.58035714,78632,300,19600,NA,64,16,,
280,700,NA,0.0158385,120,0.06364239,4,NA,NA,9.09177E-05,NA,NA,0.05,La1.95Sr0.05CuO4,La2SrCuO4,NA,LaCuO4,NA,NA,63.13729204,0.06364239,solid_state_reaction (O2 atmosphere),polycrystalline,380.25,4,7,28,13.58035714,78632,300,14400,NA,64,16,,
281,1000,NA,0.0191756,100,0.052149607,4,NA,NA,5.21496E-05,NA,NA,0.05,La1.95Sr0.05CuO4,La2SrCuO4,NA,LaCuO4,NA,NA,52.14960679,0.052149607,solid_state_reaction (O2 atmosphere),polycrystalline,380.25,4,7,28,13.58035714,78632,300,10000,NA,64,16,,
282,300,NA,0.00280286,54.7234,0.032052802,4,NA,NA,0.000106843,NA,NA,0.1,La1.9Sr0.1CuO4,La2SrCuO4,NA,LaCuO4,NA,NA,356.7784335,0.032052802,solid_state_reaction (O2 atmosphere),polycrystalline,378.4,4,7,28,13.51428571,78240,295,2994.650508,NA,64,16,,
283,400,NA,0.00381517,50,0.026211152,4,NA,NA,6.55279E-05,NA,NA,0.1,La1.9Sr0.1CuO4,La2SrCuO4,NA,LaCuO4,NA,NA,262.111518,0.026211152,solid_state_reaction (O2 atmosphere),polycrystalline,378.4,4,7,28,13.51428571,78240,295,2500,NA,64,16,,
284,700,NA,0.00608328,40,0.01841112,4,NA,NA,2.63016E-05,NA,NA,0.1,La1.9Sr0.1CuO4,La2SrCuO4,NA,LaCuO4,NA,NA,164.3850028,0.01841112,solid_state_reaction (O2 atmosphere),polycrystalline,378.4,4,7,28,13.51428571,78240,295,1600,NA,64,16,,
285,1000,NA,0.00818462,30,0.010996234,4,NA,NA,1.09962E-05,NA,NA,0.1,La1.9Sr0.1CuO4,La2SrCuO4,NA,LaCuO4,NA,NA,122.1803822,0.010996234,solid_state_reaction (O2 atmosphere),polycrystalline,378.4,4,7,28,13.51428571,78240,295,900,NA,64,16,,
286,300,NA,0.00112686,25,0.016639157,4,NA,NA,5.54639E-05,NA,NA,0.15,La1.85Sr0.15CuO4,La2SrCuO4,NA,LaCuO4,NA,NA,887.421685,0.016639157,solid_state_reaction (O2 atmosphere),polycrystalline,190.07,2,7,14,13.57642857,62608,300,625,NA,139,32,,
287,400,NA,0.00148762,20,0.010755435,4,NA,NA,2.68886E-05,NA,NA,0.15,La1.85Sr0.15CuO4,La2SrCuO4,NA,LaCuO4,NA,NA,672.2146785,0.010755435,solid_state_reaction (O2 atmosphere),polycrystalline,190.07,2,7,14,13.57642857,62608,300,400,NA,139,32,,
288,700,NA,0.00253868,2.2,0.000133455,4,NA,NA,1.9065E-07,NA,NA,0.15,La1.85Sr0.15CuO4,La2SrCuO4,NA,LaCuO4,NA,NA,393.9054942,0.000133455,solid_state_reaction (O2 atmosphere),polycrystalline,190.07,2,7,14,13.57642857,62608,300,4.84,NA,139,32,,
289,1000,NA,0.00376365,1,2.657E-05,4,NA,NA,2.657E-08,NA,NA,0.15,La1.85Sr0.15CuO4,La2SrCuO4,NA,LaCuO4,NA,NA,265.6995204,2.657E-05,solid_state_reaction (O2 atmosphere),polycrystalline,190.07,2,7,14,13.57642857,62608,300,1,NA,139,32,,
290,300,NA,0.00047135,0.5,1.59117E-05,4,NA,NA,5.30391E-08,NA,NA,0.28,La1.725Sr0.28CuO4,La2SrCuO4,NA,LaCuO4,NA,NA,2121.565715,1.59117E-05,solid_state_reaction (O2 atmosphere),polycrystalline,190.07,2,7,14,13.57642857,62608,300,0.25,NA,139,32,,
291,400,NA,0.000676029,0.1,5.91691E-07,4,NA,NA,1.47923E-09,NA,NA,0.28,La1.725Sr0.28CuO4,La2SrCuO4,NA,LaCuO4,NA,NA,1479.226483,5.91691E-07,solid_state_reaction (O2 atmosphere),polycrystalline,190.07,2,7,14,13.57642857,62608,300,0.01,NA,139,32,,
292,700,NA,0.00136142,0.1,5.14169E-07,4,NA,NA,7.34527E-10,NA,NA,0.28,La1.725Sr0.28CuO4,La2SrCuO4,NA,LaCuO4,NA,NA,734.5271849,5.14169E-07,solid_state_reaction (O2 atmosphere),polycrystalline,190.07,2,7,14,13.57642857,62608,300,0.01,NA,139,32,,
293,1000,NA,0.00222519,0.1,4.494E-07,4,NA,NA,4.494E-10,NA,NA,0.28,La1.725Sr0.28CuO4,La2SrCuO4,NA,LaCuO4,NA,NA,449.3998265,4.494E-07,solid_state_reaction (O2 atmosphere),polycrystalline,190.07,2,7,14,13.57642857,62608,300,0.01,NA,139,32,,
294,300,NA,0.014,215,0.099053571,9,0.016,240,0.000330179,NA,NA,NA,TlCr5Se8,TlCr5Se8,NA,ACoO2,NA,NA,71.42857143,0.099053571,solid_state_reaction,polycrystalline,581.29,2,14,28,20.76035714,37123,300,46225,NA,12,8,,
295,400,NA,0.016,240,0.144,9,0.016,240,0.00036,NA,NA,NA,TlCr5Se8,TlCr5Se8,NA,ACoO2,NA,NA,62.5,0.144,solid_state_reaction,polycrystalline,581.29,2,14,28,20.76035714,37123,300,57600,NA,12,8,,
296,700,NA,0.02,295,0.3045875,9,0.016,240,0.000435125,NA,NA,NA,TlCr5Se8,TlCr5Se8,NA,ACoO2,NA,NA,50,0.3045875,solid_state_reaction,polycrystalline,581.29,2,14,28,20.76035714,37123,300,87025,NA,12,8,,
297,300,NA,1886.12,-175.031,4.87284E-07,1,85.3104,-147.038,1.62428E-09,NA,NA,0,LiMn2O4,LiMn2O4,NA,LiMn2O4,NA,NA,0.000530189,4.87284E-07,solid_state_reaction (oxalates),polycrystalline,555.64,8,7,56,9.922142857,89459,300,30635.85096,NA,227,192,,
298,400,NA,85.3104,-147.038,1.01372E-05,1,85.3104,-147.038,2.5343E-08,NA,NA,0,LiMn2O4,LiMn2O4,NA,LiMn2O4,NA,NA,0.0117219,1.01372E-05,solid_state_reaction (oxalates),polycrystalline,555.64,8,7,56,9.922142857,89459,300,21620.17344,NA,227,192,,
299,700,NA,1.69095,-100.68,0.000419618,1,85.3104,-147.038,5.99454E-07,NA,NA,0,LiMn2O4,LiMn2O4,NA,LiMn2O4,NA,NA,0.591383542,0.000419618,solid_state_reaction (oxalates),polycrystalline,555.64,8,7,56,9.922142857,89459,300,10136.4624,NA,227,192,,
300,1000,NA,0.359618,-84.8113,0.002000166,1,85.3104,-147.038,2.00017E-06,NA,NA,0,LiMn2O4,LiMn2O4,NA,LiMn2O4,NA,NA,2.78072844,0.002000166,solid_state_reaction (oxalates),polycrystalline,555.64,8,7,56,9.922142857,89459,300,7192.956608,NA,227,192,,
301,300,NA,0.107079,277.076,0.02150873,4,0.0699656,299.003,7.16958E-05,NA,NA,0.1,CuFe0.9Cr0.1O2,CuFeCrO2,NA,CuCrO2,NA,NA,9.338899317,0.02150873,solid_state_reaction,polycrystalline,136.95,3,4,12,11.4125,31918,300,76771.10978,NA,166,12,,
302,400,NA,0.0699656,299.003,0.051112429,4,0.0699656,299.003,0.000127781,NA,NA,0.1,CuFe0.9Cr0.1O2,CuFeCrO2,NA,CuCrO2,NA,NA,14.29273815,0.051112429,solid_state_reaction,polycrystalline,136.95,3,4,12,11.4125,31918,300,89402.79401,NA,166,12,,
303,700,NA,0.0557025,321.429,0.129835504,4,0.0699656,299.003,0.000185479,NA,NA,0.1,CuFe0.9Cr0.1O2,CuFeCrO2,NA,CuCrO2,NA,NA,17.9525156,0.129835504,solid_state_reaction,polycrystalline,136.95,3,4,12,11.4125,31918,300,103316.602,NA,166,12,,
304,1000,NA,0.0532197,324.917,0.19836838,4,0.0699656,299.003,0.000198368,NA,NA,0.1,CuFe0.9Cr0.1O2,CuFeCrO2,NA,CuCrO2,NA,NA,18.79003452,0.19836838,solid_state_reaction,polycrystalline,136.95,3,4,12,11.4125,31918,300,105571.0569,NA,166,12,,
305,300,NA,0.00179525,97.6744,0.159425513,4,0.001937,115.116,0.000531418,NA,NA,0.1,CuRh0.9Mg0.1O2,CuRh1MgO2,NA,CuCrO2,NA,NA,557.0254839,0.159425513,solid_state_reaction,polycrystalline,140.56,3,4,12,11.71333333,29214,300,9540.288415,NA,166,12,,
306,400,NA,0.001937,115.116,0.273653969,4,0.001937,115.116,0.000684135,NA,NA,0.1,CuRh0.9Mg0.1O2,CuRh1MgO2,NA,CuCrO2,NA,NA,516.2622612,0.273653969,solid_state_reaction,polycrystalline,140.56,3,4,12,11.71333333,29214,300,13251.69346,NA,166,12,,
307,700,NA,0.00319853,145.515,0.463407586,4,0.001937,115.116,0.000662011,NA,NA,0.1,CuRh0.9Mg0.1O2,CuRh1MgO2,NA,CuCrO2,NA,NA,312.6436207,0.463407586,solid_state_reaction,polycrystalline,140.56,3,4,12,11.71333333,29214,300,21174.61523,NA,166,12,,
308,1000,NA,0.00407907,167.94,0.691428281,4,0.001937,115.116,0.000691428,NA,NA,0.1,CuRh0.9Mg0.1O2,CuRh1MgO2,NA,CuCrO2,NA,NA,245.1539199,0.691428281,solid_state_reaction,polycrystalline,140.56,3,4,12,11.71333333,29214,300,28203.8436,NA,166,12,,
309,300,NA,0.196666,300,0.01372886,4,0.119099,321.429,4.57629E-05,NA,NA,0.02,CuCr0.98Mg0.02O2,CuCrMgO2,NA,CuCrO2,NA,NA,5.084762999,0.01372886,solid_state_reaction,polycrystalline,131.12,3,4,12,10.92666667,157802,300,90000,NA,166,12,,
310,400,NA,0.119099,321.429,0.034699402,4,0.119099,321.429,8.67485E-05,NA,NA,0.02,CuCr0.98Mg0.02O2,CuCrMgO2,NA,CuCrO2,NA,NA,8.396376124,0.034699402,solid_state_reaction,polycrystalline,131.12,3,4,12,10.92666667,157802,300,103316.602,NA,166,12,,
311,700,NA,0.0865553,351.827,0.100106598,4,0.119099,321.429,0.000143009,NA,NA,0.02,CuCr0.98Mg0.02O2,CuCrMgO2,NA,CuCrO2,NA,NA,11.55330754,0.100106598,solid_state_reaction,polycrystalline,131.12,3,4,12,10.92666667,157802,300,123782.2379,NA,166,12,,
312,1000,NA,0.072125,354.817,0.17455127,4,0.119099,321.429,0.000174551,NA,NA,0.02,CuCr0.98Mg0.02O2,CuCrMgO2,NA,CuCrO2,NA,NA,13.86481802,0.17455127,solid_state_reaction,polycrystalline,131.12,3,4,12,10.92666667,157802,300,125895.1035,NA,166,12,,
313,300,NA,1402.658318,97.9094,2.0503E-07,4,809.8083993,107.578,6.83434E-10,NA,NA,0,WO3,WO3Co2O3,NA,WO3,NA,NA,0.000712932,2.0503E-07,solid_state_reaction,polycrystalline,422.94,8,4,32,13.216875,80053,300,9586.250608,NA,2,2,,
314,400,NA,809.8083993,107.578,5.71643E-07,4,809.8083993,107.578,1.42911E-09,NA,NA,0,WO3,WO3Co2O3,NA,WO3,NA,NA,0.00123486,5.71643E-07,solid_state_reaction,polycrystalline,422.94,8,4,32,13.216875,80053,300,11573.02608,NA,2,2,,
315,700,NA,108.4818721,124.826,1.00543E-05,4,809.8083993,107.578,1.43633E-08,NA,NA,0,WO3,WO3Co2O3,NA,WO3,NA,NA,0.00921813,1.00543E-05,solid_state_reaction,polycrystalline,422.94,8,4,32,13.216875,80053,300,15581.53028,NA,2,2,,
316,1000,NA,64.85589021,160.801,3.98683E-05,4,809.8083993,107.578,3.98683E-08,NA,NA,0,WO3,WO3Co2O3,NA,WO3,NA,NA,0.0154188,3.98683E-05,solid_state_reaction,polycrystalline,422.94,8,4,32,13.216875,80053,300,25856.9616,NA,2,2,,
317,300,NA,1246.791071,92.5958,2.06305E-07,4,707.6990581,97.0383,6.87684E-10,NA,NA,0.01,W0.99O2.97Co0.02O0.03,WO3Co2O3,NA,WO3,NA,NA,0.000802059,2.06305E-07,solid_state_reaction,polycrystalline,422.94,8,4,32,13.216875,80053,300,8573.982178,NA,2,2,,
