Repository: Luochenghuang/TEMANN

___           ___           ___           ___           ___           ___     
               /\  \         /\  \         /\__\         /\  \         /\__\         /\__\    
               \:\  \       /::\  \       /::|  |       /::\  \       /::|  |       /::|  |   
                \:\  \     /:/\:\  \     /:|:|  |      /:/\:\  \     /:|:|  |      /:|:|  |   
                /::\  \   /::\~\:\  \   /:/|:|__|__   /::\~\:\  \   /:/|:|  |__   /:/|:|  |__ 
               /:/\:\__\ /:/\:\ \:\__\ /:/ |::::\__\ /:/\:\ \:\__\ /:/ |:| /\__\ /:/ |:| /\__\
              /:/  \/__/ \:\~\:\ \/__/ \/__/~~/:/  / \/__\:\/:/  / \/__|:|/:/  / \/__|:|/:/  /

File: data/new_ds.csv (part 2 of 3)
CaMn0.9Ru0.1O3,0.00673792,-101.82,1000.0,10.517999999999999,Solid state reaction
CaMn0.82Ru0.18O3,0.00310502,-35.67,400.0,10.517999999999999,Solid state reaction
CaMn0.82Ru0.18O3,0.00403027,-55.87,700.0,10.517999999999999,Solid state reaction
CaMn0.82Ru0.18O3,0.00504634,-67.87,1000.0,10.517999999999999,Solid state reaction
Sr0.8La0.2TiO3,0.000533678,-64.7,400.0,12.0,"solid state reaction, Ar"
Sr0.8La0.2TiO3,0.00119206,-113.0,700.0,12.0,"solid state reaction, Ar"
Sr0.8La0.2TiO3,0.0023806179999999997,-158.0,1000.0,12.0,"solid state reaction, Ar"
TiNiSn,0.031417889,-271.305,300.0,17.35083333,"arc-melted, vacuum"
TiNiSn,0.008392923,-295.89099999999996,400.0,17.35083333,"arc-melted, vacuum"
TiNiSn,0.002761043,-255.058,700.0,17.35083333,"arc-melted, vacuum"
TiNiSn,0.00162668,-159.717,1000.0,17.35083333,"arc-melted, vacuum"
Ti0.99Nb0.01NiSn,0.001155085,-177.31900000000002,300.0,17.35083333,"arc-melted, vacuum"
Ti0.99Nb0.01NiSn,0.001240099,-192.458,400.0,17.35083333,"arc-melted, vacuum"
Ti0.99Nb0.01NiSn,0.001275479,-211.295,700.0,17.35083333,"arc-melted, vacuum"
Ti0.99Nb0.01NiSn,0.001142318,-172.59400000000002,1000.0,17.35083333,"arc-melted, vacuum"
Ti0.98Nb0.02NiSn,0.00065392,-139.982,300.0,17.35083333,"arc-melted, vacuum"
Ti0.98Nb0.02NiSn,0.000727215,-158.575,400.0,17.35083333,"arc-melted, vacuum"
Ti0.98Nb0.02NiSn,0.0009078360000000001,-188.543,700.0,17.35083333,"arc-melted, vacuum"
Ti0.98Nb0.02NiSn,0.000960366,-174.312,1000.0,17.35083333,"arc-melted, vacuum"
Ti0.95Nb0.05NiSn,0.000350664,-96.2097,300.0,17.35083333,"arc-melted, vacuum"
Ti0.95Nb0.05NiSn,0.000395775,-110.94,400.0,17.35083333,"arc-melted, vacuum"
Ti0.95Nb0.05NiSn,0.000566575,-146.063,700.0,17.35083333,"arc-melted, vacuum"
Ti0.95Nb0.05NiSn,0.000725805,-142.549,1000.0,17.35083333,"arc-melted, vacuum"
ZrNiSn,0.031417889,-353.714,300.0,18.90583333,"arc-melted, vacuum"
ZrNiSn,0.008742023,-342.67400000000004,400.0,18.90583333,"arc-melted, vacuum"
ZrNiSn,0.0027973670000000003,-284.671,700.0,18.90583333,"arc-melted, vacuum"
ZrNiSn,0.0015898179999999998,-212.937,1000.0,18.90583333,"arc-melted, vacuum"
Zr0.99Nb0.01NiSn,0.00109507,-170.87599999999998,300.0,18.90583333,"arc-melted, vacuum"
Zr0.99Nb0.01NiSn,0.001240347,-189.025,400.0,18.90583333,"arc-melted, vacuum"
Zr0.99Nb0.01NiSn,0.001348732,-228.446,700.0,18.90583333,"arc-melted, vacuum"
Zr0.99Nb0.01NiSn,0.001214574,-210.78900000000002,1000.0,18.90583333,"arc-melted, vacuum"
Zr0.98Nb0.02NiSn,0.000615745,-131.398,300.0,18.90583333,"arc-melted, vacuum"
Zr0.98Nb0.02NiSn,0.000691477,-148.254,400.0,18.90583333,"arc-melted, vacuum"
Zr0.98Nb0.02NiSn,0.00087395,-193.68099999999998,700.0,18.90583333,"arc-melted, vacuum"
Zr0.98Nb0.02NiSn,0.000951602,-196.196,1000.0,18.90583333,"arc-melted, vacuum"
Zr0.95Nb0.05NiSn,0.000337249,-78.184,300.0,18.90583333,"arc-melted, vacuum"
Zr0.95Nb0.05NiSn,0.00036433300000000005,-89.0283,400.0,18.90583333,"arc-melted, vacuum"
Zr0.95Nb0.05NiSn,0.00047369800000000004,-129.304,700.0,18.90583333,"arc-melted, vacuum"
Zr0.95Nb0.05NiSn,0.000586514,-150.70600000000002,1000.0,18.90583333,"arc-melted, vacuum"
Ca3Co4O9,0.045864405999999996,50.1234,300.0,10.864844900000001,"sol-gel, air"
Ca3Co4O9,0.041030186,58.0016,400.0,10.864844900000001,"sol-gel, air"
Ca3Co4O9,0.028737366,84.2826,700.0,10.864844900000001,"sol-gel, air"
Ca3Co4O9,0.026053065,118.60700000000001,1000.0,10.864844900000001,"sol-gel, air"
La0.05Ca2.85Co3.8O8.55,0.04077738,62.1344,300.0,10.864844900000001,"sol-gel, air"
La0.05Ca2.85Co3.8O8.55,0.037831785,70.013,400.0,10.864844900000001,"sol-gel, air"
La0.05Ca2.85Co3.8O8.55,0.02510973,88.58,700.0,10.864844900000001,"sol-gel, air"
La0.05Ca2.85Co3.8O8.55,0.019086118,123.896,1000.0,10.864844900000001,"sol-gel, air"
La0.3Ca2.7Co4O9,0.059608255,59.7107,300.0,10.864844900000001,"sol-gel, air"
La0.3Ca2.7Co4O9,0.038675593,68.4692,400.0,10.864844900000001,"sol-gel, air"
La0.3Ca2.7Co4O9,0.020697677,92.43700000000001,700.0,10.864844900000001,"sol-gel, air"
La0.3Ca2.7Co4O9,0.015040127,126.87,1000.0,10.864844900000001,"sol-gel, air"
La0.45Ca2.55Co4O9,0.043094346,65.3296,300.0,10.864844900000001,"sol-gel, air"
La0.45Ca2.55Co4O9,0.03725033,73.0975,400.0,10.864844900000001,"sol-gel, air"
La0.45Ca2.55Co4O9,0.022970024,95.0781,700.0,10.864844900000001,"sol-gel, air"
La0.45Ca2.55Co4O9,0.01759148,131.717,1000.0,10.864844900000001,"sol-gel, air"
Cr1.3Mo6S8,0.000508654,21.5075,300.0,17.60849673,"solid state reaction, vacuum"
Cr1.3Mo6S8,0.0005519230000000001,27.070999999999998,400.0,17.60849673,"solid state reaction, vacuum"
Cr1.3Mo6S8,0.0006932689999999999,51.22,700.0,17.60849673,"solid state reaction, vacuum"
Cr1.3Mo6S8,0.000814423,69.9615,1000.0,17.60849673,"solid state reaction, vacuum"
Mn1.3Mo6S8,0.000690385,27.2882,300.0,18.15022222,"solid state reaction, vacuum"
Mn1.3Mo6S8,0.000736538,30.9869,400.0,18.15022222,"solid state reaction, vacuum"
Mn1.3Mo6S8,0.000877885,47.6766,700.0,18.15022222,"solid state reaction, vacuum"
Mn1.3Mo6S8,0.0009615380000000001,57.4673,1000.0,18.15022222,"solid state reaction, vacuum"
Fe1.3Mo6S8,0.00065,22.6264,300.0,17.93822222,"solid state reaction, vacuum"
Fe1.3Mo6S8,0.000673077,28.1894,400.0,17.93822222,"solid state reaction, vacuum"
Fe1.3Mo6S8,0.000759615,45.2526,700.0,17.93822222,"solid state reaction, vacuum"
Fe1.3Mo6S8,0.000825962,53.9242,1000.0,17.93822222,"solid state reaction, vacuum"
Ni2.0Mo6S8,0.0006182690000000001,8.26675,300.0,16.69458333,"solid state reaction, vacuum"
Ni2.0Mo6S8,0.0005115380000000001,9.168460000000001,400.0,16.69458333,"solid state reaction, vacuum"
Ni2.0Mo6S8,0.000456731,20.8232,700.0,16.69458333,"solid state reaction, vacuum"
Ni2.0Mo6S8,0.000468269,33.2249,1000.0,16.69458333,"solid state reaction, vacuum"
Cu4.0Mo6S8,0.000831731,47.8006,300.0,15.80703704,"solid state reaction, vacuum"
Cu4.0Mo6S8,0.001025,61.5689,400.0,15.80703704,"solid state reaction, vacuum"
Cu4.0Mo6S8,0.00168846,105.3,700.0,15.80703704,"solid state reaction, vacuum"
Cu4.0Mo6S8,0.00217885,132.993,1000.0,15.80703704,"solid state reaction, vacuum"
Ca0.9Bi0.1MnO3,0.003705584,-82.6524,300.0,10.6785,"solid state reaction, air"
Ca0.9Bi0.1MnO3,0.003996595,-100.786,400.0,10.6785,"solid state reaction, air"
Ca0.9Bi0.1MnO3,0.004997002,-119.70700000000001,700.0,10.6785,"solid state reaction, air"
Ca0.9Bi0.1MnO3,0.005189333,-96.0071,1000.0,10.6785,"solid state reaction, air"
Ca0.9Ce0.1MnO3,0.007290755,-49.1829,300.0,10.757,"solid state reaction, air"
Ca0.9Ce0.1MnO3,0.006446871,-55.3822,400.0,10.757,"solid state reaction, air"
Ca0.9Ce0.1MnO3,0.0066573019999999995,-59.9632,700.0,10.757,"solid state reaction, air"
Ca0.9Ce0.1MnO3,0.007892598,-80.4739,1000.0,10.757,"solid state reaction, air"
Ca0.9Y0.1MnO3,0.017755745,-86.6384,300.0,10.757,"solid state reaction, air"
Ca0.9Y0.1MnO3,0.015133951000000001,-91.2314,400.0,10.757,"solid state reaction, air"
Ca0.9Y0.1MnO3,0.015859246,-102.587,700.0,10.757,"solid state reaction, air"
Ca0.9Y0.1MnO3,0.017598383999999998,-107.56700000000001,1000.0,10.757,"solid state reaction, air"
Ca0.9Sm0.1MnO3,0.008634906999999999,-102.175,300.0,10.5195,"solid state reaction, air"
Ca0.9Sm0.1MnO3,0.007468985,-105.96799999999999,400.0,10.5195,"solid state reaction, air"
Ca0.9Sm0.1MnO3,0.00788457,-146.796,700.0,10.5195,"solid state reaction, air"
Ca0.9Sm0.1MnO3,0.007834535,-122.70700000000001,1000.0,10.5195,"solid state reaction, air"
Ca0.9Sb0.1MnO3,0.462038885,-69.9028,300.0,10.5195,"solid state reaction, air"
Ca0.9Sb0.1MnO3,0.115283742,-70.9189,400.0,10.5195,"solid state reaction, air"
Ca0.9Sb0.1MnO3,0.06706638200000001,-81.0778,700.0,10.5195,"solid state reaction, air"
Ca0.9Sb0.1MnO3,0.06423185099999999,-70.1149,1000.0,10.5195,"solid state reaction, air"
Ca0.9La0.1MnO3,0.007963495,-93.0096,300.0,10.6015,"solid state reaction, air"
Ca0.9La0.1MnO3,0.006990171999999999,-98.40299999999999,400.0,10.6015,"solid state reaction, air"
Ca0.9La0.1MnO3,0.008549054,-116.934,700.0,10.6015,"solid state reaction, air"
Ca0.9La0.1MnO3,0.010285695,-88.43700000000001,1000.0,10.6015,"solid state reaction, air"
Ca0.9Pb0.1MnO3,0.044538272000000004,-274.285,300.0,10.6015,"solid state reaction, air"
Ca0.9Pb0.1MnO3,0.05246920099999999,-266.152,400.0,10.6015,"solid state reaction, air"
Ca0.9Pb0.1MnO3,0.06050229,-277.092,700.0,10.6015,"solid state reaction, air"
Ca0.9Pb0.1MnO3,0.046817356,-114.74600000000001,1000.0,10.6015,"solid state reaction, air"
Ca0.9In0.1MnO3,0.214993195,-348.389,300.0,10.6015,"solid state reaction, air"
Ca0.9In0.1MnO3,0.20461362800000002,-356.591,400.0,10.6015,"solid state reaction, air"
Ca0.9In0.1MnO3,0.230797637,-410.971,700.0,10.6015,"solid state reaction, air"
Ca0.9In0.1MnO3,0.17343286100000002,-234.678,1000.0,10.6015,"solid state reaction, air"
Ca0.9Sn0.1MnO3,2.197937455,-283.848,300.0,10.6015,"solid state reaction, air"
Ca0.9Sn0.1MnO3,2.301596618,-281.694,400.0,10.6015,"solid state reaction, air"
Ca0.9Sn0.1MnO3,2.08200172,-255.18,700.0,10.6015,"solid state reaction, air"
Ca0.9Sn0.1MnO3,0.478677319,-145.433,1000.0,10.6015,"solid state reaction, air"
CaMnO3,6.975397772000001,-476.68300000000005,300.0,10.3485,"solid state reaction, air"
CaMnO3,2.869819259,-460.99199999999996,400.0,10.3485,"solid state reaction, air"
CaMnO3,0.48518723399999997,-332.06699999999995,700.0,10.3485,"solid state reaction, air"
CaMnO3,0.087496719,-192.833,1000.0,10.3485,"solid state reaction, air"
CuCrO2,18.3684,1235.43,300.0,10.92166667,"solid state reaction, air"
CuCrO2,18.682000000000002,916.284,400.0,10.92166667,"solid state reaction, air"
CuCrO2,3.4081,633.893,700.0,10.92166667,"solid state reaction, air"
CuCrO2,1.66438,617.422,1000.0,10.92166667,"solid state reaction, air"
CuCr0.99Mg0.01O2,6.11207,525.19,300.0,10.92166667,"solid state reaction, air"
CuCr0.99Mg0.01O2,1.7577099999999999,444.68800000000005,400.0,10.92166667,"solid state reaction, air"
CuCr0.99Mg0.01O2,0.472214,428.212,700.0,10.92166667,"solid state reaction, air"
CuCr0.99Mg0.01O2,0.36598800000000004,445.82599999999996,1000.0,10.92166667,"solid state reaction, air"
CuCr0.98Mg0.02O2,1.0452299999999999,311.548,300.0,10.92666667,"solid state reaction, air"
CuCr0.98Mg0.02O2,0.5692159999999999,332.18199999999996,400.0,10.92666667,"solid state reaction, air"
CuCr0.98Mg0.02O2,0.26508200000000004,367.981,700.0,10.92666667,"solid state reaction, air"
CuCr0.98Mg0.02O2,0.23217600000000002,403.782,1000.0,10.92666667,"solid state reaction, air"
CuCr0.97Mg0.03O2,0.101735,199.047,300.0,10.92833333,"solid state reaction, air"
CuCr0.97Mg0.03O2,0.069316,241.278,400.0,10.92833333,"solid state reaction, air"
CuCr0.97Mg0.03O2,0.0485233,289.57599999999996,700.0,10.92833333,"solid state reaction, air"
CuCr0.97Mg0.03O2,0.0470555,325.374,1000.0,10.92833333,"solid state reaction, air"
CuCr0.96Mg0.04O2,0.10668299999999999,196.762,300.0,10.93333333,"solid state reaction, air"
CuCr0.96Mg0.04O2,0.0660993,225.36900000000003,400.0,10.93333333,"solid state reaction, air"
CuCr0.96Mg0.04O2,0.0469005,270.256,700.0,10.93333333,"solid state reaction, air"
CuCr0.96Mg0.04O2,0.0442664,303.784,1000.0,10.93333333,"solid state reaction, air"
CuCr0.95Mg0.05O2,0.0754474,208.13099999999997,300.0,10.93,"solid state reaction, air"
CuCr0.95Mg0.05O2,0.0546485,241.265,400.0,10.93,"solid state reaction, air"
CuCr0.95Mg0.05O2,0.0406648,281.605,700.0,10.93,"solid state reaction, air"
CuCr0.95Mg0.05O2,0.0408004,325.387,1000.0,10.93,"solid state reaction, air"
NaCo2O4,0.000295,81.9,300.0,10.81,"flux (NaCl), air"
NaCo2O4,0.000354,98.0,400.0,10.81,"flux (NaCl), air"
NaCo2O4,0.000484,146.0,700.0,10.81,"flux (NaCl), air"
NaCo2O4,0.0006,200.0,1000.0,10.81,"flux (NaCl), air"
NaCo2O4,0.0021100000000000003,104.0,300.0,10.81,"solid state reaction, air"
NaCo2O4,0.00253,118.0,400.0,10.81,"solid state reaction, air"
NaCo2O4,0.0034,161.0,700.0,10.81,"solid state reaction, air"
NaCo2O4,0.004,175.0,1000.0,10.81,"solid state reaction, air"
ZnO,0.08483635099999999,-159.904,700.0,11.905,"solid state reaction, air"
ZnO,0.060526459000000005,-190.963,1000.0,11.905,"solid state reaction, air"
Zn0.98Al0.02O,0.06809206,-133.608,700.0,11.905,"solid state reaction, air"
Zn0.98Al0.02O,0.025429957000000003,-182.054,1000.0,11.905,"solid state reaction, air"
Zn0.97Al0.03O,0.049759661,-124.90899999999999,700.0,11.905,"solid state reaction, air"
Zn0.97Al0.03O,0.019382023999999998,-173.57299999999998,1000.0,11.905,"solid state reaction, air"
Zn0.95Al0.05O,0.046832485,-112.738,700.0,11.905,"solid state reaction, air"
Zn0.95Al0.05O,0.018318575,-164.44299999999998,1000.0,11.905,"solid state reaction, air"
Zn0.97Al0.025Ti0.005O,0.033823549,-170.775,700.0,11.905,"solid state reaction, air"
Zn0.97Al0.025Ti0.005O,0.017394965,-217.25900000000001,1000.0,11.905,"solid state reaction, air"
Zn0.97Al0.02Ti0.01O,0.029403376000000002,-147.96,700.0,11.905,"solid state reaction, air"
Zn0.97Al0.02Ti0.01O,0.015898605,-212.25599999999997,1000.0,11.905,"solid state reaction, air"
Zn0.97Al0.015Ti0.015O,0.026005029,-143.17700000000002,700.0,11.905,"solid state reaction, air"
Zn0.97Al0.015Ti0.015O,0.014455316000000001,-205.305,1000.0,11.905,"solid state reaction, air"
Zn0.97Al0.01Ti0.02O,0.023522715,-139.04399999999998,700.0,11.905,"solid state reaction, air"
Zn0.97Al0.01Ti0.02O,0.013252247,-195.093,1000.0,11.905,"solid state reaction, air"
Zr0.5Hf0.5NiSn,0.00974787,-178.765,300.0,18.90583333,"arc-melted, Ar"
Zr0.5Hf0.5NiSn,0.00625721,-208.592,400.0,18.90583333,"arc-melted, Ar"
Zr0.5Hf0.5NiSn,0.00216666,-236.062,700.0,18.90583333,"arc-melted, Ar"
Zr0.4Hf0.4Ti0.2NiSn,0.00904316,-188.65900000000002,300.0,18.90583333,"arc-melted, Ar"
Zr0.4Hf0.4Ti0.2NiSn,0.00511455,-233.58900000000003,400.0,18.90583333,"arc-melted, Ar"
Zr0.4Hf0.4Ti0.2NiSn,0.00176663,-276.689,700.0,18.90583333,"arc-melted, Ar"
Zr0.35Hf0.35Ti0.3NiSn,0.00860507,-369.912,300.0,18.90583333,"arc-melted, Ar"
Zr0.35Hf0.35Ti0.3NiSn,0.00555251,-379.426,400.0,18.90583333,"arc-melted, Ar"
Zr0.35Hf0.35Ti0.3NiSn,0.00228094,-348.046,700.0,18.90583333,"arc-melted, Ar"
Zr0.25Hf0.25Ti0.5NiSn,0.00475748,-311.579,300.0,18.90583333,"arc-melted, Ar"
Zr0.25Hf0.25Ti0.5NiSn,0.00338128,-329.939,400.0,18.90583333,"arc-melted, Ar"
Zr0.25Hf0.25Ti0.5NiSn,0.00163327,-328.251,700.0,18.90583333,"arc-melted, Ar"
Zr0.15Hf0.15Ti0.7NiSn,0.0048146000000000005,-252.204,300.0,18.90583333,"arc-melted, Ar"
Zr0.15Hf0.15Ti0.7NiSn,0.00313369,-264.835,400.0,18.90583333,"arc-melted, Ar"
Zr0.15Hf0.15Ti0.7NiSn,0.00148089,-260.541,700.0,18.90583333,"arc-melted, Ar"
CeFe4Sb12,0.000993432,68.2676,300.0,22.42058824,"melted, vacuum"
CeFe4Sb12,0.00105643,87.0227,400.0,22.42058824,"melted, vacuum"
CeFe4Sb12,0.00130209,128.846,700.0,22.42058824,"melted, vacuum"
CeFe4Sb12,0.00174341,156.737,1000.0,22.42058824,"melted, vacuum"
CeFe3CoSb12,0.00147222,86.5388,300.0,22.25911765,"melted, vacuum"
CeFe3CoSb12,0.00162618,107.70200000000001,400.0,22.25911765,"melted, vacuum"
CeFe3CoSb12,0.00201791,149.997,700.0,22.25911765,"melted, vacuum"
CeFe3CoSb12,0.00230374,176.44099999999997,1000.0,22.25911765,"melted, vacuum"
CeFe2.5Co1.5Sb12,0.0027419000000000002,104.331,300.0,22.25911765,"melted, vacuum"
CeFe2.5Co1.5Sb12,0.00287783,123.07700000000001,400.0,22.25911765,"melted, vacuum"
CeFe2.5Co1.5Sb12,0.00330908,162.016,700.0,22.25911765,"melted, vacuum"
CeFe2.5Co1.5Sb12,0.00339272,189.903,1000.0,22.25911765,"melted, vacuum"
CeFe2Co2Sb12,0.00473037,107.699,300.0,21.97058824,"melted, vacuum"
CeFe2Co2Sb12,0.00481344,134.608,400.0,21.97058824,"melted, vacuum"
CeFe2Co2Sb12,0.004878100000000001,163.937,700.0,21.97058824,"melted, vacuum"
CeFe2Co2Sb12,0.00499442,117.78399999999999,1000.0,21.97058824,"melted, vacuum"
CeFeCo3Sb12,0.010453200000000001,-87.0125,300.0,21.97058824,"melted, vacuum"
CeFeCo3Sb12,0.00985308,-102.42399999999999,400.0,21.97058824,"melted, vacuum"
CeFeCo3Sb12,0.00608923,-140.861,700.0,21.97058824,"melted, vacuum"
CeFeCo3Sb12,0.00448351,-138.009,1000.0,21.97058824,"melted, vacuum"
CeFe1.5Co2.5Sb12,0.0609811,16.3458,300.0,21.97058824,"melted, vacuum"
CeFe1.5Co2.5Sb12,0.044602800000000005,12.0057,400.0,21.97058824,"melted, vacuum"
CeFe1.5Co2.5Sb12,0.011935,-35.5636,700.0,21.97058824,"melted, vacuum"
CeFe1.5Co2.5Sb12,0.00397477,-89.9103,1000.0,21.97058824,"melted, vacuum"
LaFe3CoSb12,0.00164306,108.391,300.0,22.14264706,"melted, vacuum"
LaFe3CoSb12,0.00183033,142.661,400.0,22.14264706,"melted, vacuum"
LaFe3CoSb12,0.00231764,210.479,700.0,22.14264706,"melted, vacuum"
Zr0.5Hf0.5NiSn,0.00932355,-177.252,300.0,18.90583333,"arc-melted, Ar"
Zr0.5Hf0.5NiSn,0.00236129,-237.912,700.0,18.90583333,"arc-melted, Ar"
Zr0.5Hf0.5NiSn1.998Sb0.002,0.002408,-250.0,300.0,18.90583333,"arc-melted, Ar"
Zr0.5Hf0.5NiSn1.998Sb0.002,0.002168,-281.0,400.0,18.90583333,"arc-melted, Ar"
Zr0.5Hf0.5NiSn1.998Sb0.002,0.001544,-307.0,700.0,18.90583333,"arc-melted, Ar"
Zr0.5Hf0.5NiSn1.994Sb0.006,0.001166,-211.0,300.0,18.90583333,"arc-melted, Ar"
Zr0.5Hf0.5NiSn1.994Sb0.006,0.0012526,-237.0,400.0,18.90583333,"arc-melted, Ar"
Zr0.5Hf0.5NiSn1.994Sb0.006,0.0013186,-274.0,700.0,18.90583333,"arc-melted, Ar"
Zr0.4Hf0.4Ti0.2NiSn,0.00877175,-181.75599999999997,300.0,18.90583333,"arc-melted, Ar"
Zr0.4Hf0.4Ti0.2NiSn,0.0021511,-287.251,700.0,18.90583333,"arc-melted, Ar"
Zr0.35Hf0.35Ti0.3NiSn,0.00841046,-329.724,300.0,18.90583333,"arc-melted, Ar"
Zr0.35Hf0.35Ti0.3NiSn,0.00234825,-345.217,700.0,18.90583333,"arc-melted, Ar"
Zr0.3Hf0.3Ti0.4NiSn,0.00845644,-316.151,300.0,18.90583333,"arc-melted, Ar"
Zr0.3Hf0.3Ti0.4NiSn,0.00203291,-358.019,700.0,18.90583333,"arc-melted, Ar"
Zr0.25Hf0.25Ti0.5NiSn,0.00494914,-303.567,300.0,18.90583333,"arc-melted, Ar"
Zr0.25Hf0.25Ti0.5NiSn,0.00188843,-333.898,700.0,18.90583333,"arc-melted, Ar"
Zr0.15Hf0.15Ti0.7NiSn,0.00467326,-250.71099999999998,300.0,18.90583333,"arc-melted, Ar"
Zr0.15Hf0.15Ti0.7NiSn,0.0016849,-260.931,700.0,18.90583333,"arc-melted, Ar"
SrTi0.8Nb0.2O3,0.004618298,-63.5492,300.0,12.128,"solid state reaction, air"
SrTi0.8Nb0.2O3,0.004541079,-76.9741,400.0,12.128,"solid state reaction, air"
SrTi0.8Nb0.2O3,0.004614717,-122.314,700.0,12.128,"solid state reaction, air"
SrTi0.8Nb0.2O3,0.005626132,-163.115,1000.0,12.128,"solid state reaction, air"
SrDy0.08Ti0.92O3,0.009615385,-49.7,300.0,12.128,"solid state reaction, air"
SrDy0.08Ti0.92O3,0.004,-70.5,400.0,12.128,"solid state reaction, air"
SrDy0.08Ti0.92O3,0.004587155999999999,-147.0,700.0,12.128,"solid state reaction, air"
SrDy0.08Ti0.92O3,0.008333333,-191.6,1000.0,12.128,"solid state reaction, air"
SrNd0.17Ti0.83O3,0.002597403,-32.5,300.0,12.128,"solid state reaction, air"
SrNd0.17Ti0.83O3,0.0019267820000000001,-42.2,400.0,12.128,"solid state reaction, air"
SrNd0.17Ti0.83O3,0.002269632,-96.0,700.0,12.128,"solid state reaction, air"
SrNd0.17Ti0.83O3,0.0041841000000000005,-141.8,1000.0,12.128,"solid state reaction, air"
SrNd0.2Ti0.8O3,0.001838235,-34.4,300.0,12.128,"solid state reaction, air"
SrNd0.2Ti0.8O3,0.001474926,-44.9,400.0,12.128,"solid state reaction, air"
SrNd0.2Ti0.8O3,0.001953125,-94.4,700.0,12.128,"solid state reaction, air"
SrNd0.2Ti0.8O3,0.003952569,-140.0,1000.0,12.128,"solid state reaction, air"
SrNd0.24Ti0.76O3,0.002247191,-22.6,300.0,12.128,"solid state reaction, air"
SrNd0.24Ti0.76O3,0.001808318,-31.5,400.0,12.128,"solid state reaction, air"
SrNd0.24Ti0.76O3,0.0018621970000000001,-80.7,700.0,12.128,"solid state reaction, air"
SrNd0.24Ti0.76O3,0.003194888,-124.0,1000.0,12.128,"solid state reaction, air"
Zn4Sb3,0.00230891,122.133,300.0,25.56571429,"solid state reaction, Ar"
Zn4Sb3,0.00266982,148.361,400.0,25.56571429,"solid state reaction, Ar"
Zn4Sb3,0.00335417,184.769,700.0,25.56571429,"solid state reaction, Ar"
Zn4Sb3,0.00212594,126.887,300.0,25.56571429,"solid state reaction, Ar"
Zn4Sb3,0.0024668000000000003,155.085,400.0,25.56571429,"solid state reaction, Ar"
Zn4Sb3,0.00316607,188.372,700.0,25.56571429,"solid state reaction, Ar"
Zn4Sb3,0.00217354,135.898,300.0,25.56571429,"solid state reaction, Ar"
Zn4Sb3,0.0025094,160.988,400.0,25.56571429,"solid state reaction, Ar"
Zn4Sb3,0.00328897,191.81099999999998,700.0,25.56571429,"solid state reaction, Ar"
ZnO,0.2597,-301.0,300.0,11.905,"solid state reaction, air"
ZnO,0.3891,-293.962,400.0,11.905,"solid state reaction, air"
ZnO,1.786,-329.869,700.0,11.905,"solid state reaction, air"
ZnO,2.97,-436.926,1000.0,11.905,"solid state reaction, air"
Zn0.995Al0.005O,0.005623413000000001,-154.02200000000002,300.0,11.905,"solid state reaction, air"
Zn0.995Al0.005O,0.00616595,-190.595,400.0,11.905,"solid state reaction, air"
Zn0.995Al0.005O,0.009120108,-166.107,700.0,11.905,"solid state reaction, air"
Zn0.995Al0.005O,0.008709636,-231.53599999999997,1000.0,11.905,"solid state reaction, air"
Zn0.99Al0.01O,0.0027542290000000004,-178.859,300.0,11.905,"solid state reaction, air"
Zn0.99Al0.01O,0.003388442,-204.023,400.0,11.905,"solid state reaction, air"
Zn0.99Al0.01O,0.003981072,-182.21900000000002,700.0,11.905,"solid state reaction, air"
Zn0.99Al0.01O,0.004570882,-167.118,1000.0,11.905,"solid state reaction, air"
Zn0.98Al0.02O,0.001202264,-137.914,300.0,11.905,"solid state reaction, air"
Zn0.98Al0.02O,0.00128825,-147.654,400.0,11.905,"solid state reaction, air"
Zn0.98Al0.02O,0.0014791079999999998,-171.48,700.0,11.905,"solid state reaction, air"
Zn0.98Al0.02O,0.001819701,-175.0,1000.0,11.905,"solid state reaction, air"
Zn0.95Al0.05O,0.0013182570000000002,-174.827,300.0,11.905,"solid state reaction, air"
Zn0.95Al0.05O,0.001548817,-173.81599999999997,400.0,11.905,"solid state reaction, air"
Zn0.95Al0.05O,0.002089296,-195.646,700.0,11.905,"solid state reaction, air"
Zn0.95Al0.05O,0.002818383,-200.02599999999998,1000.0,11.905,"solid state reaction, air"
SrNb0.15Ti0.85O3,5.017057997,-39.5353,300.0,12.128,"solid state reaction, Ar"
SrNb0.15Ti0.85O3,0.375476856,-47.5373,400.0,12.128,"solid state reaction, Ar"
SrNb0.15Ti0.85O3,0.055185202,-99.98200000000001,700.0,12.128,"solid state reaction, Ar"
SrNb0.15Ti0.85O3,0.024425631,-176.69400000000002,1000.0,12.128,"solid state reaction, Ar"
Ba8Ga16Ge30,0.00066,-42.79,300.0,23.22444444,"Czochralski method, He"
Ba8Ga16Ge30,0.000782,-49.65,300.0,23.22444444,"solid state reaction, Ar"
Ba8Ga16Ge30,0.0007599999999999999,-55.98,400.0,23.22444444,"Czochralski method, He"
Ba8Ga16Ge30,0.0009,-62.16,400.0,23.22444444,"solid state reaction, Ar"
Ba8Ga16Ge30,0.00123,-102.27,700.0,23.22444444,"Czochralski method, He"
Ba8Ga16Ge30,0.00161,-107.38,700.0,23.22444444,"solid state reaction, Ar"
Ba8Ga16Ge30,0.0017100000000000001,-141.98,1000.0,23.22444444,"Czochralski method, He"
Ba8Ga16Ge30,0.00223,-144.4,1000.0,23.22444444,"solid state reaction, Ar"
CsBi4Te6,0.0007740000000000001,105.3,300.0,36.93715909,"melted, air"
Sb0.005I0.015Cs0.995Bi3.98Te5.97,0.00085,154.2,300.0,36.93715909,"melted, air"
Ba8Ga16Ge30,0.000662,-50.0,300.0,23.22444444,"Czochralski method, argon"
Ba8Ga16Ge30,0.000791,-75.0,400.0,23.22444444,"Czochralski method, argon"
Ba8Ga16Ge30,0.001418,-150.0,700.0,23.22444444,"Czochralski method, argon"
Ba8Ga16Ge30,0.001996,-200.0,1000.0,23.22444444,"Czochralski method, argon"
Tl9BiTe6,0.00642,256.0,300.0,32.0328125,"melted, zone refined"
Tl9BiTe6,0.011170000000000001,337.9,400.0,32.0328125,"melted, zone refined"
Bi1.2S1.2Ti2S4,0.000324,-41.3,300.0,20.85714286,"solid-liquid-vapor reaction, vacuum"
Bi1.2S1.2Ti2S4,0.000499,-54.85,400.0,20.85714286,"solid-liquid-vapor reaction, vacuum"
Bi1.2S1.2Ti2S4,0.0009480000000000001,-89.12,700.0,20.85714286,"solid-liquid-vapor reaction, vacuum"
Pb1.8S1.8Ti2S4,0.00045999999999999996,-50.8,300.0,20.85714286,"solid-liquid-vapor reaction, vacuum"
Pb1.8S1.8Ti2S4,0.000728,-70.8,400.0,20.85714286,"solid-liquid-vapor reaction, vacuum"
Pb1.8S1.8Ti2S4,0.0021739999999999997,-128.9,700.0,20.85714286,"solid-liquid-vapor reaction, vacuum"
Sn1.2S1.2Ti2S4,0.000478,-64.8,300.0,20.85714286,"solid-liquid-vapor reaction, vacuum"
Sn1.2S1.2Ti2S4,0.00085,-88.8,400.0,20.85714286,"solid-liquid-vapor reaction, vacuum"
Sn1.2S1.2Ti2S4,0.0021739999999999997,-140.8,700.0,20.85714286,"solid-liquid-vapor reaction, vacuum"
Ba8Au5.14Si39.51,0.0033,-102.0,300.0,20.96333333,"melted, inert"
Ba8Au5.14Si39.51,0.0034200000000000003,-118.1,400.0,20.96333333,"melted, inert"
Ba8Au5.14Si39.51,0.0028699999999999997,-98.25,700.0,20.96333333,"melted, inert"
Ba8Au5.59Si39.01,0.00234,106.2,300.0,20.96333333,"melted, inert"
Ba8Au5.59Si39.01,0.00253,126.5,400.0,20.96333333,"melted, inert"
Ba8Au5.59Si39.01,0.00275,136.48,700.0,20.96333333,"melted, inert"
Ba8Au6.10Si38.97,0.000617,46.24,300.0,20.96333333,"melted, inert"
Ba8Au6.10Si38.97,0.0007019999999999999,56.99,400.0,20.96333333,"melted, inert"
Ba8Au6.10Si38.97,0.000789,76.87,700.0,20.96333333,"melted, inert"
KBi6.33S10,0.165,-25.0,300.0,33.44944444,"solid state reaction, vacuum"
Tl11.5Sb11.5Cu8Se27,0.21,220.0,300.0,25.31034483,"solid state reaction, vacuum"
TlTiPS5,14500.0,-160.0,300.0,23.435,"solid state reaction, vacuum"
Tl2Cu2SnTe4,130.0,345.0,300.0,27.78333333,"solid state reaction, vacuum"
Mg2Si0.999Bi0.001,0.001446,-151.0,300.0,21.54583333,"mechanochemical, Ar"
Mg2Si0.999Bi0.001,0.0017059999999999998,-164.4,400.0,21.54583333,"mechanochemical, Ar"
Mg2Si0.999Bi0.001,0.003167,-231.0,700.0,21.54583333,"mechanochemical, Ar"
Mg2Si0.9985Bi0.0015,0.00082,-107.0,300.0,21.54583333,"mechanochemical, Ar"
Mg2Si0.9985Bi0.0015,0.0009019999999999999,-149.0,400.0,21.54583333,"mechanochemical, Ar"
Mg2Si0.9985Bi0.0015,0.001575,-217.0,700.0,21.54583333,"mechanochemical, Ar"
Mg2Si0.997Bi0.003,0.000488,-76.6,300.0,21.54583333,"mechanochemical, Ar"
Mg2Si0.997Bi0.003,0.000541,-101.0,400.0,21.54583333,"mechanochemical, Ar"
Mg2Si0.997Bi0.003,0.0009289999999999999,-153.0,700.0,21.54583333,"mechanochemical, Ar"
Mg2Si0.995Bi0.005,0.00036899999999999997,-67.7,300.0,21.54583333,"mechanochemical, Ar"
Mg2Si0.995Bi0.005,0.000396,-83.5,400.0,21.54583333,"mechanochemical, Ar"
Mg2Si0.995Bi0.005,0.000621,-121.2,700.0,21.54583333,"mechanochemical, Ar"
Mg2Si0.994Bi0.006,0.00033,-61.0,300.0,21.54583333,"mechanochemical, Ar"
Mg2Si0.993Bi0.007,0.000348,-78.6,400.0,21.54583333,"mechanochemical, Ar"
Mg2Si0.993Bi0.007,0.0005690000000000001,-125.0,700.0,21.54583333,"mechanochemical, Ar"
Mg2Si0.98Bi0.02,0.0015199999999999999,-82.9,300.0,21.54583333,"solid state reaction, He/H2"
Mg2Si0.98Bi0.02,0.00121,-110.3,400.0,21.54583333,"solid state reaction, He/H2"
Mg2Si0.98Bi0.02,0.00125,-174.9,700.0,21.54583333,"solid state reaction, He/H2"
Mg2Si0.98Bi0.02,0.00186,-212.3,1000.0,21.54583333,"solid state reaction, He/H2"
Mg2Si0.6Ge0.4Bi0.02,0.0015,-83.0,300.0,21.52916667,"solid state reaction, He/H2"
Mg2Si0.6Ge0.4Bi0.02,0.0012699999999999999,-117.5,400.0,21.52916667,"solid state reaction, He/H2"
Mg2Si0.6Ge0.4Bi0.02,0.00137,-176.2,700.0,21.52916667,"solid state reaction, He/H2"
Mg2Si0.6Ge0.4Bi0.02,0.0022,-187.7,1000.0,21.52916667,"solid state reaction, He/H2"
Mg2Si0.98Ag0.02,1.24,26.0,300.0,21.54583333,"solid state reaction, He/H2"
Mg2Si0.98Ag0.02,0.413,178.0,400.0,21.54583333,"solid state reaction, He/H2"
Mg2Si0.98Ag0.02,0.0397,149.0,700.0,21.54583333,"solid state reaction, He/H2"
Mg2Si0.98Ag0.02,0.0066,192.0,1000.0,21.54583333,"solid state reaction, He/H2"
Mg2Si0.6Ge0.4Ag0.02,0.0513,30.42,300.0,21.52916667,"solid state reaction, He/H2"
Mg2Si0.6Ge0.4Ag0.02,0.0284,157.9,400.0,21.52916667,"solid state reaction, He/H2"
Mg2Si0.6Ge0.4Ag0.02,0.0149,318.8,700.0,21.52916667,"solid state reaction, He/H2"
Mg2Si0.6Ge0.4Ag0.02,0.0054399999999999995,224.0,1000.0,21.52916667,"solid state reaction, He/H2"
Ag9TlTe5,0.2544,388.0,300.0,27.34862069,melted
Ag9TlTe5,0.0832,327.0,400.0,27.34862069,melted
Ag9TlTe5,0.0264,311.0,700.0,27.34862069,melted
Tl2SnTe5,0.0042,219.0,300.0,32.6859375,melted
Tl2GeTe5,0.02314,285.0,300.0,31.67203125,melted
Tl2SnTe5,0.00433,163.0,300.0,32.6859375,"melted, hotpressed"
Tl2SnTe5,0.00321,145.0,300.0,32.6859375,flux (TlTe2)
Sr0.145Ga0.302Ge0.553,0.0129,-320.0,300.0,25.69125,solid state reaction
Sr0.147Ga0.298Ge0.555,0.00262,-154.0,300.0,25.69125,solid state reaction
Sr0.146Ga0.285Ge0.569,0.0019399999999999999,-128.0,300.0,25.69125,solid state reaction
Ba8Ga16Ge30,0.002817,149.0,300.0,23.22444444,arc melting
Ba8Ga16Ge30,0.0030489999999999996,185.0,400.0,23.22444444,arc melting
Ba8Ga16Ge30,0.00463,288.0,700.0,23.22444444,arc melting
Ba8Ga16Ge30,0.00625,289.0,1000.0,23.22444444,arc melting
Ba8Ga18Ge28,0.007764,-78.9,300.0,23.22444444,arc melting
Ba8Ga18Ge28,0.007143000000000001,-112.9,400.0,23.22444444,arc melting
Ba8Ga18Ge28,0.007418000000000001,-219.0,700.0,23.22444444,arc melting
Ba8Ga18Ge28,0.00735,-266.0,1000.0,23.22444444,arc melting
Ba8Ga16Sn30,0.0111,-188.6,300.0,29.54555556,"melted, Ar"
Ba8Ga16Sn30,0.0115,-233.0,400.0,29.54555556,"melted, Ar"
Ba8Ga16Sn30,0.006940000000000001,-138.0,700.0,29.54555556,"melted, Ar"
Sr8Ga16Ge30,0.000786,-71.9,300.0,22.83666667,"melted, Ar"
Sr8Ga16Ge30,0.0009140000000000001,-94.9,400.0,22.83666667,"melted, Ar"
Sr8Ga16Ge30,0.00141,-139.0,700.0,22.83666667,"melted, Ar"
Ba8Ga16Ge30,0.000669,-62.0,300.0,23.22444444,"melted, Ar"
Ba8Ga16Ge30,0.00084,-100.8,400.0,23.22444444,"melted, Ar"
Ba8Ga16Ge30,0.00141,-186.0,700.0,23.22444444,"melted, Ar"
Ba8Ga16Si30,0.00122,-49.3,300.0,23.22444444,"melted, Ar"
Ba8Ga16Si30,0.00133,-62.8,400.0,23.22444444,"melted, Ar"
Ba8Ga16Si30,0.00187,-111.0,700.0,23.22444444,"melted, Ar"
Mg2Si,0.001623,-89.0,300.0,21.54583333,"melted, Ar"
Mg2Si,0.0019760000000000003,-189.0,400.0,21.54583333,"melted, Ar"
Mg2Si,0.0038020000000000003,-267.0,700.0,21.54583333,"melted, Ar"
Mg1.95Ca0.05Si,0.001037,-74.8,300.0,21.54583333,"melted, Ar"
Mg1.95Ca0.05Si,0.00115,-94.8,400.0,21.54583333,"melted, Ar"
Mg1.95Ca0.05Si,0.002554,-153.0,700.0,21.54583333,"melted, Ar"
Mg1.9Ca0.1Si,0.002117,-61.0,300.0,21.54583333,"melted, Ar"
Mg1.9Ca0.1Si,0.002141,-74.0,400.0,21.54583333,"melted, Ar"
Mg1.9Ca0.1Si,0.002751,-130.0,700.0,21.54583333,"melted, Ar"
Mg2Si,0.001218,-178.0,300.0,21.54583333,"Bridgman method, Ar-H gas"
Mg2Si,0.00173,-205.0,400.0,21.54583333,"Bridgman method, Ar-H gas"
Mg2Si,0.004125,-282.6,700.0,21.54583333,"Bridgman method, Ar-H gas"
Cu2Se,0.001,90.0,300.0,15.38416667,"melted, vacuum"
Cu2Se,0.00161,107.0,400.0,15.38416667,"melted, vacuum"
Cu2Se,0.0042,201.0,700.0,15.38416667,"melted, vacuum"
Cu2Se,0.0078,297.0,1000.0,15.38416667,"melted, vacuum"
Cu1.98Se,0.000605,62.4,300.0,15.38416667,"melted, vacuum"
Cu1.98Se,0.000719,64.2,400.0,15.38416667,"melted, vacuum"
Cu1.98Se,0.00151,129.0,700.0,15.38416667,"melted, vacuum"
Cu1.98Se,0.00325,201.5,1000.0,15.38416667,"melted, vacuum"
Ca3Co4O9,0.001971,125.5,300.0,10.864844900000001,"flux (SrCl2), air"
Ca3Co4O9,0.002172,152.0,400.0,10.864844900000001,"flux (SrCl2), air"
Ca3Co4O9,0.002313,197.0,700.0,10.864844900000001,"flux (SrCl2), air"
Ca3Co4O9,0.002271,245.0,1000.0,10.864844900000001,"flux (SrCl2), air"
Ca3Co4O9,0.01067,117.0,300.0,10.864844900000001,"solid state reaction, air"
Ca3Co4O9,0.01122,121.0,400.0,10.864844900000001,"solid state reaction, air"
Ca3Co4O9,0.009901,147.0,700.0,10.864844900000001,"solid state reaction, air"
Ca3Co4O9,0.008968,177.0,1000.0,10.864844900000001,"solid state reaction, air"
Ca2.7Na0.3Co4O9,0.00813,117.0,300.0,10.864844900000001,"solid state reaction, air"
Ca2.7Na0.3Co4O9,0.005294,125.6,400.0,10.864844900000001,"solid state reaction, air"
Ca2.7Na0.3Co4O9,0.008006000000000001,153.6,700.0,10.864844900000001,"solid state reaction, air"
Ca2.7Na0.3Co4O9,0.0072829999999999995,184.0,1000.0,10.864844900000001,"solid state reaction, air"
Ca2.7Bi0.3Co4O9,0.01035,135.4,300.0,10.864844900000001,"solid state reaction, air"
Ca2.7Bi0.3Co4O9,0.010156,140.8,400.0,10.864844900000001,"solid state reaction, air"
Ca2.7Bi0.3Co4O9,0.009095,169.0,700.0,10.864844900000001,"solid state reaction, air"
Ca2.7Bi0.3Co4O9,0.007831,196.8,1000.0,10.864844900000001,"solid state reaction, air"
Ca2.4Na0.3Bi0.3Co4O9,0.009356999999999999,132.0,300.0,10.864844900000001,"solid state reaction, air"
Ca2.4Na0.3Bi0.3Co4O9,0.009225,144.6,400.0,10.864844900000001,"solid state reaction, air"
Ca2.4Na0.3Bi0.3Co4O9,0.008503,173.0,700.0,10.864844900000001,"solid state reaction, air"
Ca2.4Na0.3Bi0.3Co4O9,0.007622,205.0,1000.0,10.864844900000001,"solid state reaction, air"
Sr0.9Y0.1TiO3,0.000878,-92.5,300.0,11.872,"solid state reaction, air"
Sr0.9Y0.1TiO3,0.001259,-119.5,400.0,11.872,"solid state reaction, air"
Sr0.9Y0.1TiO3,0.00344,-185.3,700.0,11.872,"solid state reaction, air"
Sr0.9Y0.1TiO3,0.006614,-228.0,1000.0,11.872,"solid state reaction, air"
Ba0.3Sr0.6La0.1TiO3,0.0004937,-82.2,300.0,11.872,"solid state reaction , Ar"
Ba0.3Sr0.6La0.1TiO3,0.0007633999999999999,-101.4,400.0,11.872,"solid state reaction , Ar"
Ba0.3Sr0.6La0.1TiO3,0.0027300000000000002,-163.0,700.0,11.872,"solid state reaction , Ar"
CuRhO2,0.5868,294.8,300.0,11.71333333,"solid state reaction , air"
CuRhO2,0.2193,275.3,400.0,11.71333333,"solid state reaction , air"
CuRhO2,0.1023,292.4,700.0,11.71333333,"solid state reaction , air"
CuRhO2,0.1066,317.0,1000.0,11.71333333,"solid state reaction , air"
CuRh0.99Mg0.01O2,0.1314,261.0,300.0,11.71333333,"solid state reaction , air"
CuRh0.99Mg0.01O2,0.0656,259.0,400.0,11.71333333,"solid state reaction , air"
CuRh0.99Mg0.01O2,0.0458,283.0,700.0,11.71333333,"solid state reaction , air"
CuRh0.99Mg0.01O2,0.0488,315.0,1000.0,11.71333333,"solid state reaction , air"
CuRh0.96Mg0.04O2,0.011000000000000001,174.4,300.0,11.71333333,"solid state reaction , air"
CuRh0.96Mg0.04O2,0.0112,187.8,400.0,11.71333333,"solid state reaction , air"
CuRh0.96Mg0.04O2,0.0137,232.0,700.0,11.71333333,"solid state reaction , air"
CuRh0.96Mg0.04O2,0.0171,271.0,1000.0,11.71333333,"solid state reaction , air"
CuRh0.9Mg0.1O2,0.00164,99.7,300.0,11.71333333,"solid state reaction , air"
CuRh0.9Mg0.1O2,0.00196,115.0,400.0,11.71333333,"solid state reaction , air"
CuRh0.9Mg0.1O2,0.00299,144.9,700.0,11.71333333,"solid state reaction , air"
CuRh0.6Mg0.4O2,0.004079999999999999,168.2,1000.0,11.71333333,"solid state reaction , air"
Ca3AlSb3,1.199,165.0,300.0,29.38857143,"solid state reaction, Ar"
Ca3AlSb3,0.5376,315.9,400.0,29.38857143,"solid state reaction, Ar"
Ca3AlSb3,0.2486,411.8,700.0,29.38857143,"solid state reaction, Ar"
Ca3AlSb3,0.1127,265.4,1000.0,29.38857143,"solid state reaction, Ar"
Ca2.97Na0.03AlSb3,0.0981,90.0,300.0,29.38857143,"solid state reaction, Ar"
Ca2.97Na0.03AlSb3,0.0461,164.8,400.0,29.38857143,"solid state reaction, Ar"
Ca2.97Na0.03AlSb3,0.0172,248.0,700.0,29.38857143,"solid state reaction, Ar"
Ca2.97Na0.03AlSb3,0.0172,287.5,1000.0,29.38857143,"solid state reaction, Ar"
Ca2.94Na0.06AlSb3,0.0589,81.5,300.0,29.38857143,"solid state reaction, Ar"
Ca2.94Na0.06AlSb3,0.0337,150.0,400.0,29.38857143,"solid state reaction, Ar"
Ca2.94Na0.06AlSb3,0.0138,233.0,700.0,29.38857143,"solid state reaction, Ar"
Ca2.94Na0.06AlSb3,0.0134,262.0,1000.0,29.38857143,"solid state reaction, Ar"
Ca2.85Na0.15AlSb3,0.0275,112.6,300.0,29.38857143,"solid state reaction, Ar"
Ca2.85Na0.15AlSb3,0.0187,152.0,400.0,29.38857143,"solid state reaction, Ar"
Ca2.85Na0.15AlSb3,0.0122,215.0,700.0,29.38857143,"solid state reaction, Ar"
Ca2.85Na0.15AlSb3,0.0125,243.0,1000.0,29.38857143,"solid state reaction, Ar"
Fe0.998Co0.002Si2,0.0475,-191.0,300.0,12.53979167,"arc-melted, Ar"
Fe0.998Co0.002Si2,0.026000000000000002,-183.0,400.0,12.53979167,"arc-melted, Ar"
Fe0.998Co0.002Si2,0.0123,-180.6,700.0,12.53979167,"arc-melted, Ar"
Fe0.998Co0.002Si2,0.00605,-87.3,1000.0,12.53979167,"arc-melted, Ar"
Fe0.978Co0.00196Si1.96Y0.04O0.06,0.1275,-318.0,300.0,12.53979167,"arc-melted, Ar"
Fe0.978Co0.00196Si1.96Y0.04O0.06,0.0563,-327.0,400.0,12.53979167,"arc-melted, Ar"
Fe0.978Co0.00196Si1.96Y0.04O0.06,0.024,-287.0,700.0,12.53979167,"arc-melted, Ar"
Fe0.978Co0.00196Si1.96Y0.04O0.06,0.0122,-100.8,1000.0,12.53979167,"arc-melted, Ar"
Fe0.978Co0.00196Si1.96Y0.12O0.18,0.27,-226.0,300.0,12.53979167,"arc-melted, Ar"
Fe0.978Co0.00196Si1.96Y0.12O0.18,0.1495,-227.0,400.0,12.53979167,"arc-melted, Ar"
Fe0.978Co0.00196Si1.96Y0.12O0.18,0.0518,-222.0,700.0,12.53979167,"arc-melted, Ar"
Fe0.978Co0.00196Si1.96Y0.12O0.18,0.0214,-68.0,1000.0,12.53979167,"arc-melted, Ar"
Ca5Al2Sb6,0.4571,470.0,300.0,29.64153846,"solid state reaction, Ar"
Ca5Al2Sb6,0.409,463.0,400.0,29.64153846,"solid state reaction, Ar"
Ca5Al2Sb6,0.2349,390.0,700.0,29.64153846,"solid state reaction, Ar"
Ca4.95Na0.05Al2Sb6,0.0332,193.0,300.0,29.64153846,"solid state reaction, Ar"
Ca4.95Na0.05Al2Sb6,0.0224,219.9,400.0,29.64153846,"solid state reaction, Ar"
Ca4.95Na0.05Al2Sb6,0.0181,261.7,700.0,29.64153846,"solid state reaction, Ar"
Ca4.75Na0.25Al2Sb6,0.00506,142.7,300.0,29.64153846,"solid state reaction, Ar"
Ca4.75Na0.25Al2Sb6,0.0054399999999999995,161.0,400.0,29.64153846,"solid state reaction, Ar"
Ca4.75Na0.25Al2Sb6,0.00733,200.8,700.0,29.64153846,"solid state reaction, Ar"
Ca4.75Na0.25Al2Sb6,0.00939,207.0,1000.0,29.64153846,"solid state reaction, Ar"
Fe1.98Ti0.02O3,0.887847148,-413.39,300.0,10.111,"solid state reaction, air"
Fe1.98Ti0.02O3,0.491905692,-402.83,400.0,10.111,"solid state reaction, air"
Fe1.98Ti0.02O3,0.179726815,-370.39,700.0,10.111,"solid state reaction, air"
Fe1.98Ti0.02O3,0.138108766,-371.87,1000.0,10.111,"solid state reaction, air"
Fe1.96Ti0.04O3,0.37639690299999995,-366.46,300.0,10.111,"solid state reaction, air"
Fe1.96Ti0.04O3,0.21392342,-343.86,400.0,10.111,"solid state reaction, air"
Fe1.96Ti0.04O3,0.09422584,-322.97,700.0,10.111,"solid state reaction, air"
Fe1.96Ti0.04O3,0.07209961299999999,-328.38,1000.0,10.111,"solid state reaction, air"
Fe1.94Ti0.06O3,0.41152094,-335.01,300.0,10.111,"solid state reaction, air"
Fe1.94Ti0.06O3,0.205898583,-308.72,400.0,10.111,"solid state reaction, air"
Fe1.94Ti0.06O3,0.075870807,-292.02,700.0,10.111,"solid state reaction, air"
Fe1.94Ti0.06O3,0.057563565,-294.72,1000.0,10.111,"solid state reaction, air"
Fe1.98Sn0.02O3,1.0,-427.64,300.0,10.10766667,"solid state reaction, air"
Fe1.98Sn0.02O3,0.515440005,-413.39,400.0,10.10766667,"solid state reaction, air"
Fe1.98Sn0.02O3,0.213016592,-373.83,700.0,10.10766667,"solid state reaction, air"
Fe1.98Sn0.02O3,0.162304991,-374.57,1000.0,10.10766667,"solid state reaction, air"
Fe1.96Sn0.04O3,0.46745791700000006,-364.5,300.0,10.10766667,"solid state reaction, air"
Fe1.96Sn0.04O3,0.263429643,-335.5,400.0,10.10766667,"solid state reaction, air"
Fe1.96Sn0.04O3,0.10748931800000001,-317.81,700.0,10.10766667,"solid state reaction, air"
Fe1.96Sn0.04O3,0.087288979,-323.46,1000.0,10.10766667,"solid state reaction, air"
Ba7SrAl16Si30,0.0005882390000000001,-26.52,300.0,21.69090909,"flux (Al), dynamic vacuum"
Ba7SrAl16Si30,0.0006603310000000001,-33.75,400.0,21.69090909,"flux (Al), dynamic vacuum"
Ba7SrAl16Si30,0.00087797,-53.15,700.0,21.69090909,"flux (Al), dynamic vacuum"
Ba7SrAl16Si30,0.0011173,-79.05,1000.0,21.69090909,"flux (Al), dynamic vacuum"
Nd2CuO4,2.91889,-752.2,300.0,13.52,"solid state reaction, air"
Nd2CuO4,2.1616400000000002,-618.43,400.0,13.52,"solid state reaction, air"
Nd2CuO4,0.0243757,-99.7,700.0,13.52,"solid state reaction, air"
Nd2CuO4,0.00158489,26.27,1000.0,13.52,"solid state reaction, air"
Nd2Cu0.98Ni0.02O4,0.0594173,-249.39,300.0,13.52,"solid state reaction, air"
Nd2Cu0.98Ni0.02O4,0.038248000000000004,-182.68,400.0,13.52,"solid state reaction, air"
Nd2Cu0.98Ni0.02O4,0.0216164,-98.5,700.0,13.52,"solid state reaction, air"
Nd2Cu0.98Ni0.02O4,0.0229546,-82.67,1000.0,13.52,"solid state reaction, air"
Nd2Cu0.98Zn0.02O4,0.18978499999999998,-343.22,300.0,13.52,"solid state reaction, air"
Nd2Cu0.98Zn0.02O4,0.140548,-294.38,400.0,13.52,"solid state reaction, air"
Nd2Cu0.98Zn0.02O4,0.0763148,-175.63,700.0,13.52,"solid state reaction, air"
Nd2Cu0.98Zn0.02O4,0.0371163,-63.68,1000.0,13.52,"solid state reaction, air"
La3Te3.8Sb0.2,0.00053,-45.0,300.0,31.895,"solid state reaction, Ar"
La3Te3.8Sb0.2,0.000589,-46.6,400.0,31.895,"solid state reaction, Ar"
La3Te3.8Sb0.2,0.000802,-67.6,700.0,31.895,"solid state reaction, Ar"
La3Te3.8Sb0.2,0.00103,-87.8,1000.0,31.895,"solid state reaction, Ar"
La3Te3.65Sb0.35,0.0011,-53.0,300.0,31.895,"solid state reaction, Ar"
La3Te3.65Sb0.35,0.00137,-58.0,400.0,31.895,"solid state reaction, Ar"
La3Te3.65Sb0.35,0.00187,-87.2,700.0,31.895,"solid state reaction, Ar"
La3Te3.65Sb0.35,0.00225,-117.3,1000.0,31.895,"solid state reaction, Ar"
La3Te3.35Sb0.65,0.018000000000000002,-91.0,300.0,31.895,"solid state reaction, Ar"
La3Te3.35Sb0.65,0.00135,-89.9,400.0,31.895,"solid state reaction, Ar"
La3Te3.35Sb0.65,0.007209999999999999,-159.3,700.0,31.895,"solid state reaction, Ar"
La3Te3.35Sb0.65,0.00687,-221.2,1000.0,31.895,"solid state reaction, Ar"
La3Te3.35Bi0.65,0.0071,-71.0,300.0,31.895,"solid state reaction, Ar"
La3Te3.35Bi0.65,0.00535,-69.5,400.0,31.895,"solid state reaction, Ar"
