Repository: Luochenghuang/TEMANN

___           ___           ___           ___           ___           ___     
               /\  \         /\  \         /\__\         /\  \         /\__\         /\__\    
               \:\  \       /::\  \       /::|  |       /::\  \       /::|  |       /::|  |   
                \:\  \     /:/\:\  \     /:|:|  |      /:/\:\  \     /:|:|  |      /:|:|  |   
                /::\  \   /::\~\:\  \   /:/|:|__|__   /::\~\:\  \   /:/|:|  |__   /:/|:|  |__ 
               /:/\:\__\ /:/\:\ \:\__\ /:/ |::::\__\ /:/\:\ \:\__\ /:/ |:| /\__\ /:/ |:| /\__\
              /:/  \/__/ \:\~\:\ \/__/ \/__/~~/:/  / \/__\:\/:/  / \/__|:|/:/  / \/__|:|/:/  /

File: data/20160301_TE_survey_cleaned.csv (part 5 of 7)
ID,T(K),Z*10^-4 reported,Resist(Ohm.cm),Seebeck(uV/K),kappaZT,,Resist(400K),Seebeck(400K),Pf(W/K^2/m),ZT,kappa(W/mK),x,Formula,series,T_Max,family,,,Conduct(S/cm),Power_Factor*T_(W/mK),preparative_route,final_form,cell_volume(A^3),formula_units_per_cell,atoms_per_formula_unit,total_atoms_per_unit_cell,average_atomic_volume,ICSD_of_structure,temp of ICSD (K),S^2,ke/ktotal,space_group,number_symmetry_elements,,
644,400,NA,2.869819259,-460.992,0.002962049,1,NA,NA,7.40512E-06,0.00093196,3.1783,0,CaMnO3,CaMnO3,NA,CaMnO3,NA,NA,0.348454,0.002962049,"solid_state_reaction, air",polycrystalline,206.97,4,5,20,10.3485,35218,300,212513.6241,0.000107004,62,8,,
645,700,NA,0.485187234,-332.067,0.015908899,1,NA,NA,2.2727E-05,0.004804282,3.3114,0,CaMnO3,CaMnO3,NA,CaMnO3,NA,NA,2.06106,0.015908899,"solid_state_reaction, air",polycrystalline,206.97,4,5,20,10.3485,35218,300,110268.4925,0.001063082,62,8,,
646,1000,NA,0.087496719,-192.833,0.04249824,1,NA,NA,4.24982E-05,0.012337283,3.4447,0,CaMnO3,CaMnO3,NA,CaMnO3,NA,NA,11.429,0.04249824,"solid_state_reaction, air",polycrystalline,206.97,4,5,20,10.3485,35218,300,37184.56589,0.008095555,62,8,,
647,300,NA,18.3684,1235.43,0.002492793,4,NA,NA,8.30931E-06,0.000378505,6.5859,0,CuCrO2,CuCrMgO2,NA,CuCrO2,NA,NA,0.054441323,0.002492793,"solid_state_reaction, air",polycrystalline,131.06,3,4,12,10.92166667,157800,300,1526287.285,6.05096E-06,166,12,,
648,400,NA,18.682,916.284,0.001797616,4,NA,NA,4.49404E-06,0.000292025,6.1557,0,CuCrO2,CuCrMgO2,NA,CuCrO2,NA,NA,0.05352746,0.001797616,"solid_state_reaction, air",polycrystalline,131.06,3,4,12,10.92166667,157800,300,839576.3687,8.4869E-06,166,12,,
649,700,NA,3.4081,633.893,0.00825311,4,NA,NA,1.17902E-05,0.001689722,4.8843,0,CuCrO2,CuCrMgO2,NA,CuCrO2,NA,NA,0.29341862,0.00825311,"solid_state_reaction, air",polycrystalline,131.06,3,4,12,10.92166667,157800,300,401820.3354,0.000102606,166,12,,
650,1000,NA,1.66438,617.422,0.02290402,4,NA,NA,2.2904E-05,0.00617642,3.7083,0,CuCrO2,CuCrMgO2,NA,CuCrO2,NA,NA,0.600824331,0.02290402,"solid_state_reaction, air",polycrystalline,131.06,3,4,12,10.92166667,157800,300,381209.9261,0.000395332,166,12,,
651,300,NA,6.11207,525.19,0.001353835,4,NA,NA,4.51278E-06,0.000194341,6.9663,0.01,CuCr0.99Mg0.01O2,CuCrMgO2,NA,CuCrO2,NA,NA,0.163610692,0.001353835,"solid_state_reaction, air",polycrystalline,131.06,3,4,12,10.92166667,157801,300,275824.5361,1.71918E-05,166,12,,
652,400,NA,1.75771,444.688,0.004500115,4,NA,NA,1.12503E-05,0.000702824,6.4029,0.01,CuCr0.99Mg0.01O2,CuCrMgO2,NA,CuCrO2,NA,NA,0.568922063,0.004500115,"solid_state_reaction, air",polycrystalline,131.06,3,4,12,10.92166667,157801,300,197747.4173,8.67213E-05,166,12,,
653,700,NA,0.472214,428.212,0.027181715,4,NA,NA,3.8831E-05,0.004765211,5.7042,0.01,CuCr0.99Mg0.01O2,CuCrMgO2,NA,CuCrO2,NA,NA,2.117683931,0.027181715,"solid_state_reaction, air",polycrystalline,131.06,3,4,12,10.92166667,157801,300,183365.5169,0.000634095,166,12,,
654,1000,NA,0.365988,445.826,0.054308016,4,NA,NA,5.4308E-05,0.01097686,4.9475,0.01,CuCr0.99Mg0.01O2,CuCrMgO2,NA,CuCrO2,NA,NA,2.732330022,0.054308016,"solid_state_reaction, air",polycrystalline,131.06,3,4,12,10.92166667,157801,300,198760.8223,0.001347526,166,12,,
655,300,NA,1.04523,311.548,0.00278586,4,NA,NA,9.2862E-06,0.000368593,7.5581,0.02,CuCr0.98Mg0.02O2,CuCrMgO2,NA,CuCrO2,NA,NA,0.956727228,0.00278586,"solid_state_reaction, air",polycrystalline,131.12,3,4,12,10.92666667,157802,300,97062.1563,9.26588E-05,166,12,,
656,400,NA,0.569216,332.182,0.007754166,4,NA,NA,1.93854E-05,0.001155855,6.7086,0.02,CuCr0.98Mg0.02O2,CuCrMgO2,NA,CuCrO2,NA,NA,1.756802339,0.007754166,"solid_state_reaction, air",polycrystalline,131.12,3,4,12,10.92666667,157802,300,110344.8811,0.000255588,166,12,,
657,700,NA,0.265082,367.981,0.035757619,4,NA,NA,5.10823E-05,0.006125187,5.8378,0.02,CuCr0.98Mg0.02O2,CuCrMgO2,NA,CuCrO2,NA,NA,3.772417592,0.035757619,"solid_state_reaction, air",polycrystalline,131.12,3,4,12,10.92666667,157802,300,135410.0164,0.001103719,166,12,,
658,1000,NA,0.232176,403.782,0.070222548,4,NA,NA,7.02225E-05,0.014529805,4.833,0.02,CuCr0.98Mg0.02O2,CuCrMgO2,NA,CuCrO2,NA,NA,4.30707739,0.070222548,"solid_state_reaction, air",polycrystalline,131.12,3,4,12,10.92666667,157802,300,163039.9035,0.002174481,166,12,,
659,300,NA,0.101735,199.047,0.011683209,4,NA,NA,3.8944E-05,0.001636395,7.1396,0.03,CuCr0.97Mg0.03O2,CuCrMgO2,NA,CuCrO2,NA,NA,9.829458888,0.011683209,"solid_state_reaction, air",polycrystalline,131.14,3,4,12,10.92833333,157803,300,39619.70821,0.001007782,166,12,,
660,400,NA,0.069316,241.278,0.033594018,4,NA,NA,8.3985E-05,0.005199749,6.4607,0.03,CuCr0.97Mg0.03O2,CuCrMgO2,NA,CuCrO2,NA,NA,14.42668359,0.033594018,"solid_state_reaction, air",polycrystalline,131.14,3,4,12,10.92833333,157803,300,58215.07328,0.002179399,166,12,,
661,700,NA,0.0485233,289.576,0.120968652,4,NA,NA,0.000172812,0.021350298,5.6659,0.03,CuCr0.97Mg0.03O2,CuCrMgO2,NA,CuCrO2,NA,NA,20.60865605,0.120968652,"solid_state_reaction, air",polycrystalline,131.14,3,4,12,10.92833333,157803,300,83854.25978,0.006212532,166,12,,
662,1000,NA,0.0470555,325.374,0.224985899,4,NA,NA,0.000224986,0.047104642,4.7763,0.03,CuCr0.97Mg0.03O2,CuCrMgO2,NA,CuCrO2,NA,NA,21.25150089,0.224985899,"solid_state_reaction, air",polycrystalline,131.14,3,4,12,10.92833333,157803,300,105868.2399,0.01085645,166,12,,
663,300,NA,0.106683,196.762,0.010887007,4,NA,NA,3.629E-05,0.001171477,9.2934,0.04,CuCr0.96Mg0.04O2,CuCrMgO2,NA,CuCrO2,NA,NA,9.373564673,0.010887007,"solid_state_reaction, air",polycrystalline,131.2,3,4,12,10.93333333,157804,300,38715.28464,0.000738314,166,12,,
664,400,NA,0.0660993,225.369,0.030736293,4,NA,NA,7.68407E-05,0.003505948,8.7669,0.04,CuCr0.96Mg0.04O2,CuCrMgO2,NA,CuCrO2,NA,NA,15.12875325,0.030736293,"solid_state_reaction, air",polycrystalline,131.2,3,4,12,10.93333333,157804,300,50791.18616,0.001684251,166,12,,
665,700,NA,0.0469005,270.256,0.109011234,4,NA,NA,0.00015573,0.013673064,7.9727,0.04,CuCr0.96Mg0.04O2,CuCrMgO2,NA,CuCrO2,NA,NA,21.32173431,0.109011234,"solid_state_reaction, air",polycrystalline,131.2,3,4,12,10.93333333,157804,300,73038.30554,0.004567778,166,12,,
666,1000,NA,0.0442664,303.784,0.208475771,4,NA,NA,0.000208476,0.03041577,6.8542,0.04,CuCr0.96Mg0.04O2,CuCrMgO2,NA,CuCrO2,NA,NA,22.59049753,0.208475771,"solid_state_reaction, air",polycrystalline,131.2,3,4,12,10.93333333,157804,300,92284.71866,0.008041903,166,12,,
667,300,NA,0.0754474,208.131,0.017224654,4,NA,NA,5.74155E-05,0.001808913,9.5221,0.05,CuCr0.95Mg0.05O2,CuCrMgO2,NA,CuCrO2,NA,NA,13.25426721,0.017224654,"solid_state_reaction, air",polycrystalline,131.16,3,4,12,10.93,157805,300,43318.51316,0.001018906,166,12,,
668,400,NA,0.0546485,241.265,0.042605964,4,NA,NA,0.000106515,0.0047257,9.0158,0.05,CuCr0.95Mg0.05O2,CuCrMgO2,NA,CuCrO2,NA,NA,18.29876392,0.042605964,"solid_state_reaction, air",polycrystalline,131.16,3,4,12,10.93,157805,300,58208.80023,0.001980922,166,12,,
669,700,NA,0.0406648,281.605,0.136508635,4,NA,NA,0.000195012,0.0168798,8.0871,0.05,CuCr0.95Mg0.05O2,CuCrMgO2,NA,CuCrO2,NA,NA,24.59129272,0.136508635,"solid_state_reaction, air",polycrystalline,131.16,3,4,12,10.93,157805,300,79301.37603,0.005193695,166,12,,
670,1000,NA,0.0408004,325.387,0.259499171,4,NA,NA,0.000259499,0.037136033,6.9878,0.05,CuCr0.95Mg0.05O2,CuCrMgO2,NA,CuCrO2,NA,NA,24.50956363,0.259499171,"solid_state_reaction, air",polycrystalline,131.16,3,4,12,10.93,157805,300,105876.6998,0.008558249,166,12,,
671,300,NA,0.0002948,81.9,0.682592605,3,NA,NA,0.002275309,0.035775294,19.08,NA,NaCo2O4,NaxCo2O4,NA,NaxCo2O4,NA,NA,3392.130258,0.682592605,"solid_state_reaction, air",single_crystal,75.67,1,7,7,10.81,21001,300,6707.61,0.130138331,194,24,,
672,400,NA,0.0003539,98,1.08550438,3,NA,NA,0.002713761,0.080229444,13.53,NA,NaCo2O4,NaxCo2O4,NA,NaxCo2O4,NA,NA,2825.656965,1.08550438,NaCl_flux_inAir,single_crystal,75.67,1,7,7,10.81,21001,300,9604,0.203831574,194,24,,
673,700,NA,0.0004843,146,3.080982862,3,NA,NA,0.004401404,0.540286341,5.7025,NA,NaCo2O4,NaxCo2O4,NA,NaxCo2O4,NA,NA,2064.835846,3.080982862,NaCl_flux_inAir,single_crystal,75.67,1,7,7,10.81,21001,300,21316,0.618454998,194,24,,
674,1000,NA,0.0006,200,6.666666667,3,NA,NA,0.006666667,1.399413646,4.7639,NA,NaCo2O4,NaxCo2O4,NA,NaxCo2O4,NA,NA,1666.666667,6.666666667,NaCl_flux_inAir,single_crystal,75.67,1,7,7,10.81,21001,300,40000,0.853642324,194,24,,
675,300,NA,0.002106,104,0.154074074,3,NA,NA,0.00051358,0.080921257,1.904,NA,NaCo2O4,NaxCo2O4,NA,NaxCo2O4,NA,NA,474.8338082,0.154074074,NaCl_flux_inAir,polycrystalline,75.67,1,7,7,10.81,21001,300,10816,0.182551653,194,24,,
676,400,NA,0.002529,118,0.22022934,3,NA,NA,0.000550573,0.120081428,1.834,NA,NaCo2O4,NaxCo2O4,NA,NaxCo2O4,NA,NA,395.4132068,0.22022934,"solid_state_reaction, air",polycrystalline,75.67,1,7,7,10.81,21001,300,13924,0.210427094,194,24,,
677,700,NA,0.0034,161,0.533667647,3,NA,NA,0.000762382,0.254977376,2.093,NA,NaCo2O4,NaxCo2O4,NA,NaxCo2O4,NA,NA,294.1176471,0.533667647,"solid_state_reaction, air",polycrystalline,75.67,1,7,7,10.81,21001,300,25921,0.240015739,194,24,,
678,1000,NA,0.004,175,0.765625,3,NA,NA,0.000765625,0.344302289,2.2237,NA,NaCo2O4,NaxCo2O4,NA,NaxCo2O4,NA,NA,250,0.765625,"solid_state_reaction, air",polycrystalline,75.67,1,7,7,10.81,21001,300,30625,0.274317579,194,24,,
679,700,NA,0.084836351,-159.904,0.021097681,2,NA,NA,3.01395E-05,,NA,0,ZnO,ZnAlTiO,NA,ZnO,NA,NA,11.7874,0.021097681,"solid_state_reaction, air",polycrystalline,47.62,2,2,4,11.905,26170,295,25569.28922,NA,186,12,,
680,1000,NA,0.060526459,-190.963,0.060249464,2,NA,NA,6.02495E-05,,NA,0,ZnO,ZnAlTiO,NA,ZnO,NA,NA,16.5217,0.060249464,"solid_state_reaction, air",polycrystalline,47.62,2,2,4,11.905,26170,295,36466.86737,NA,186,12,,
681,700,NA,0.06809206,-133.608,0.018351285,2,NA,NA,2.62161E-05,,NA,0.02,Zn0.98Al0.02O,ZnAlTiO,NA,ZnO,NA,NA,14.686,0.018351285,"solid_state_reaction, air",polycrystalline,47.62,2,2,4,11.905,26170,295,17851.09766,NA,186,12,,
682,1000,NA,0.025429957,-182.054,0.13033313,2,NA,NA,0.000130333,,NA,0.02,Zn0.98Al0.02O,ZnAlTiO,NA,ZnO,NA,NA,39.3237,0.13033313,"solid_state_reaction, air",polycrystalline,47.62,2,2,4,11.905,26170,295,33143.65892,NA,186,12,,
683,700,NA,0.049759661,-124.909,0.021948664,2,NA,NA,3.13552E-05,,NA,0.03,Zn0.97Al0.03O,ZnAlTiO,NA,ZnO,NA,NA,20.0966,0.021948664,"solid_state_reaction, air",polycrystalline,47.62,2,2,4,11.905,26170,295,15602.25828,NA,186,12,,
684,1000,NA,0.019382024,-173.573,0.155440871,2,NA,NA,0.000155441,,NA,0.03,Zn0.97Al0.03O,ZnAlTiO,NA,ZnO,NA,NA,51.5942,0.155440871,"solid_state_reaction, air",polycrystalline,47.62,2,2,4,11.905,26170,295,30127.58633,NA,186,12,,
685,700,NA,0.046832485,-112.738,0.018997283,2,NA,NA,2.7139E-05,,NA,0.05,Zn0.95Al0.05O,ZnAlTiO,NA,ZnO,NA,NA,21.3527,0.018997283,"solid_state_reaction, air",polycrystalline,47.62,2,2,4,11.905,26170,295,12709.85664,NA,186,12,,
686,1000,NA,0.018318575,-164.443,0.147617927,2,NA,NA,0.000147618,,NA,0.05,Zn0.95Al0.05O,ZnAlTiO,NA,ZnO,NA,NA,54.5894,0.147617927,"solid_state_reaction, air",polycrystalline,47.62,2,2,4,11.905,26170,295,27041.50025,NA,186,12,,
687,700,NA,0.033823549,-170.775,0.060356973,2,NA,NA,8.62242E-05,,NA,0.025,Zn0.97Al0.025Ti0.005O,ZnAlTiO,NA,ZnO,NA,NA,29.5652,0.060356973,"solid_state_reaction, air",polycrystalline,47.62,2,2,4,11.905,26170,295,29164.10063,NA,186,12,,
688,1000,NA,0.017394965,-217.259,0.271351356,2,NA,NA,0.000271351,,NA,0.025,Zn0.97Al0.025Ti0.005O,ZnAlTiO,NA,ZnO,NA,NA,57.4879,0.271351356,"solid_state_reaction, air",polycrystalline,47.62,2,2,4,11.905,26170,295,47201.47308,NA,186,12,,
689,700,NA,0.029403376,-147.96,0.052118209,2,NA,NA,7.44546E-05,,NA,0.02,Zn0.97Al0.02Ti0.01O,ZnAlTiO,NA,ZnO,NA,NA,34.0097,0.052118209,"solid_state_reaction, air",polycrystalline,47.62,2,2,4,11.905,26170,295,21892.1616,NA,186,12,,
690,1000,NA,0.015898605,-212.256,0.283374607,2,NA,NA,0.000283375,,NA,0.02,Zn0.97Al0.02Ti0.01O,ZnAlTiO,NA,ZnO,NA,NA,62.8986,0.283374607,"solid_state_reaction, air",polycrystalline,47.62,2,2,4,11.905,26170,295,45052.60954,NA,186,12,,
691,700,NA,0.026005029,-143.177,0.0551807,2,NA,NA,7.88296E-05,,NA,0.015,Zn0.97Al0.015Ti0.015O,ZnAlTiO,NA,ZnO,NA,NA,38.4541,0.0551807,"solid_state_reaction, air",polycrystalline,47.62,2,2,4,11.905,26170,295,20499.65333,NA,186,12,,
692,1000,NA,0.014455316,-205.305,0.29158921,2,NA,NA,0.000291589,,NA,0.015,Zn0.97Al0.015Ti0.015O,ZnAlTiO,NA,ZnO,NA,NA,69.1787,0.29158921,"solid_state_reaction, air",polycrystalline,47.62,2,2,4,11.905,26170,295,42150.14303,NA,186,12,,
693,700,NA,0.023522715,-139.044,0.057532746,2,NA,NA,8.21896E-05,,NA,0.01,Zn0.97Al0.01Ti0.02O,ZnAlTiO,NA,ZnO,NA,NA,42.5121,0.057532746,"solid_state_reaction, air",polycrystalline,47.62,2,2,4,11.905,26170,295,19333.23394,NA,186,12,,
694,1000,NA,0.013252247,-195.093,0.287206222,2,NA,NA,0.000287206,,NA,0.01,Zn0.97Al0.01Ti0.02O,ZnAlTiO,NA,ZnO,NA,NA,75.4589,0.287206222,"solid_state_reaction, air",polycrystalline,47.62,2,2,4,11.905,26170,295,38061.27865,NA,186,12,,
695,300,NA,0.00974787,-178.765,0.098350486,7,NA,NA,0.000327835,0.024064225,4.087,0,Zr0.5Hf0.5NiSn,Zr0.5Hf0.5TiNiSn,NA,ZrNiSn,NA,NA,102.5865138,0.098350486,"solid_state_reaction, air",polycrystalline,226.87,4,3,12,18.90583333,646828,300,31956.92523,0.018373704,216,96,,
696,400,NA,0.00625721,-208.592,0.278147113,7,NA,NA,0.000695368,0.078795216,3.53,0,Zr0.5Hf0.5NiSn,Zr0.5Hf0.5TiNiSn,NA,ZrNiSn,NA,NA,159.8156367,0.278147113,arc_melting_inAr,polycrystalline,226.87,4,3,12,18.90583333,646828,300,43510.62246,0.044186986,216,96,,
697,700,NA,0.00216666,-236.062,1.800360347,7,NA,NA,0.002571943,0.549896257,3.274,0,Zr0.5Hf0.5NiSn,Zr0.5Hf0.5TiNiSn,NA,ZrNiSn,NA,NA,461.5398817,1.800360347,arc_melting_inAr,polycrystalline,226.87,4,3,12,18.90583333,646828,300,55725.26784,0.2407789,216,96,,
698,300,NA,0.00904316,-188.659,0.118074495,7,NA,NA,0.000393582,0.030958179,3.814,0.2,Zr0.4Hf0.4Ti0.2NiSn,Zr0.5Hf0.5TiNiSn,NA,ZrNiSn,NA,NA,110.5808147,0.118074495,arc_melting_inAr,polycrystalline,226.87,4,3,12,18.90583333,646828,300,35592.21828,0.021223166,216,96,,
699,400,NA,0.00511455,-233.589,0.426734089,7,NA,NA,0.001066835,0.127573719,3.345,0.2,Zr0.4Hf0.4Ti0.2NiSn,Zr0.5Hf0.5TiNiSn,NA,ZrNiSn,NA,NA,195.5206225,0.426734089,arc_melting_inAr,polycrystalline,226.87,4,3,12,18.90583333,646828,300,54563.82092,0.057048768,216,96,,
700,700,NA,0.00176663,-276.689,3.033445708,7,NA,NA,0.004333494,0.949138206,3.196,0.2,Zr0.4Hf0.4Ti0.2NiSn,Zr0.5Hf0.5TiNiSn,NA,ZrNiSn,NA,NA,566.049484,3.033445708,arc_melting_inAr,polycrystalline,226.87,4,3,12,18.90583333,646828,300,76556.80272,0.302507046,216,96,,
701,300,NA,0.00860507,-369.912,0.477049766,7,NA,NA,0.001590166,0.150488885,3.17,0.3,Zr0.35Hf0.35Ti0.3NiSn,Zr0.5Hf0.5TiNiSn,NA,ZrNiSn,NA,NA,116.2105596,0.477049766,arc_melting_inAr,polycrystalline,226.87,4,3,12,18.90583333,646828,300,136834.8877,0.026834741,216,96,,
702,400,NA,0.00555251,-379.426,1.037109988,7,NA,NA,0.002592775,0.365565734,2.837,0.3,Zr0.35Hf0.35Ti0.3NiSn,Zr0.5Hf0.5TiNiSn,NA,ZrNiSn,NA,NA,180.0987301,1.037109988,arc_melting_inAr,polycrystalline,226.87,4,3,12,18.90583333,646828,300,143964.0895,0.061958534,216,96,,
703,700,NA,0.00228094,-348.046,3.717555599,7,NA,NA,0.005310794,1.263615091,2.942,0.3,Zr0.35Hf0.35Ti0.3NiSn,Zr0.5Hf0.5TiNiSn,NA,ZrNiSn,NA,NA,438.4157409,3.717555599,arc_melting_inAr,polycrystalline,226.87,4,3,12,18.90583333,646828,300,121136.0181,0.254525522,216,96,,
704,300,NA,0.00475748,-311.579,0.612182121,7,NA,NA,0.002040607,0.199889676,3.0626,0.5,Zr0.25Hf0.25Ti0.5NiSn,Zr0.5Hf0.5TiNiSn,NA,ZrNiSn,NA,NA,210.1953135,0.612182121,arc_melting_inAr,polycrystalline,226.87,4,3,12,18.90583333,646828,300,97081.47324,0.050239329,216,96,,
705,400,NA,0.00338128,-329.939,1.287793306,7,NA,NA,0.003219483,0.4288356,3.003,0.5,Zr0.25Hf0.25Ti0.5NiSn,Zr0.5Hf0.5TiNiSn,NA,ZrNiSn,NA,NA,295.7459897,1.287793306,arc_melting_inAr,polycrystalline,226.87,4,3,12,18.90583333,646828,300,108859.7437,0.096119909,216,96,,
706,700,NA,0.00163327,-328.251,4.617981307,7,NA,NA,0.006597116,1.419170654,3.254,0.5,Zr0.25Hf0.25Ti0.5NiSn,Zr0.5Hf0.5TiNiSn,NA,ZrNiSn,NA,NA,612.268639,4.617981307,arc_melting_inAr,polycrystalline,226.87,4,3,12,18.90583333,646828,300,107748.719,0.32137518,216,96,,
707,300,NA,0.0048146,-252.204,0.396337334,7,NA,NA,0.001321124,0.116775879,3.394,0.7,Zr0.15Hf0.15Ti0.7NiSn,Zr0.5Hf0.5TiNiSn,NA,ZrNiSn,NA,NA,207.7015744,0.396337334,arc_melting_inAr,polycrystalline,226.87,4,3,12,18.90583333,646828,300,63606.85762,0.044795979,216,96,,
708,400,NA,0.00313369,-264.835,0.895271418,7,NA,NA,0.002238179,0.291429498,3.072,0.7,Zr0.15Hf0.15Ti0.7NiSn,Zr0.5Hf0.5TiNiSn,NA,ZrNiSn,NA,NA,319.1126116,0.895271418,arc_melting_inAr,polycrystalline,226.87,4,3,12,18.90583333,646828,300,70137.57723,0.101384736,216,96,,
709,700,NA,0.00148089,-260.541,3.208687268,7,NA,NA,0.004583839,1.016372274,3.157,0.7,Zr0.15Hf0.15Ti0.7NiSn,Zr0.5Hf0.5TiNiSn,NA,ZrNiSn,NA,NA,675.2696014,3.208687268,arc_melting_inAr,polycrystalline,226.87,4,3,12,18.90583333,646828,300,67881.61268,0.36533433,216,96,,
710,300,NA,0.000993432,68.2676,0.140738326,6,NA,NA,0.000469128,,NA,4,CeFe4Sb12,CeFeCo4Sb12,NA,CeCo4Sb12,NA,NA,1006.611424,0.140738326,arc_melting_inAr,polycrystalline,762.3,2,17,34,22.42058824,621065,300,4660.46521,NA,204,48,,
711,400,NA,0.00105643,87.0227,0.28673742,6,NA,NA,0.000716844,,NA,4,CeFe4Sb12,CeFeCo4Sb12,NA,CeCo4Sb12,NA,NA,946.5842507,0.28673742,melted_inVacuum,polycrystalline,762.3,2,17,34,22.42058824,621065,300,7572.950315,NA,204,48,,
712,700,NA,0.00130209,128.846,0.892480873,6,NA,NA,0.001274973,,NA,4,CeFe4Sb12,CeFeCo4Sb12,NA,CeCo4Sb12,NA,NA,767.9960679,0.892480873,melted_inVacuum,polycrystalline,762.3,2,17,34,22.42058824,621065,300,16601.29172,NA,204,48,,
713,1000,NA,0.00174341,156.737,1.409105556,6,NA,NA,0.001409106,,NA,4,CeFe4Sb12,CeFeCo4Sb12,NA,CeCo4Sb12,NA,NA,573.588542,1.409105556,melted_inVacuum,polycrystalline,762.3,2,17,34,22.42058824,621065,300,24566.48717,NA,204,48,,
714,300,NA,0.00147222,86.5388,0.152605533,6,NA,NA,0.000508685,0.1113909,1.37,3,CeFe3CoSb12,CeFeCo4Sb12,NA,CeCo4Sb12,NA,NA,679.2463083,0.152605533,melted_inVacuum,polycrystalline,756.81,2,17,34,22.25911765,96163,300,7488.963905,0.362925765,204,48,,
715,400,NA,0.00162618,107.702,0.2853244,6,NA,NA,0.000713311,,NA,3,CeFe3CoSb12,CeFeCo4Sb12,NA,CeCo4Sb12,NA,NA,614.9380757,0.2853244,melted_inVacuum,polycrystalline,756.81,2,17,34,22.25911765,96163,300,11599.7208,NA,204,48,,
716,700,NA,0.00201791,149.997,0.780479308,6,NA,NA,0.00111497,,NA,3,CeFe3CoSb12,CeFeCo4Sb12,NA,CeCo4Sb12,NA,NA,495.5622401,0.780479308,melted_inVacuum,polycrystalline,756.81,2,17,34,22.25911765,96163,300,22499.10001,NA,204,48,,
717,1000,NA,0.00230374,176.441,1.351342881,6,NA,NA,0.001351343,,NA,3,CeFe3CoSb12,CeFeCo4Sb12,NA,CeCo4Sb12,NA,NA,434.0767621,1.351342881,melted_inVacuum,polycrystalline,756.81,2,17,34,22.25911765,96163,300,31131.42648,NA,204,48,,
718,300,NA,0.0027419,104.331,0.119095783,6,NA,NA,0.000396986,,NA,2.5,CeFe2.5Co1.5Sb12,CeFeCo4Sb12,NA,CeCo4Sb12,NA,NA,364.7106021,0.119095783,melted_inVacuum,polycrystalline,756.81,2,17,34,22.25911765,96163,300,10884.95756,NA,204,48,,
719,400,NA,0.00287783,123.077,0.210546807,6,NA,NA,0.000526367,,NA,2.5,CeFe2.5Co1.5Sb12,CeFeCo4Sb12,NA,CeCo4Sb12,NA,NA,347.4840418,0.210546807,melted_inVacuum,polycrystalline,756.81,2,17,34,22.25911765,96163,300,15147.94793,NA,204,48,,
720,700,NA,0.00330908,162.016,0.555273036,6,NA,NA,0.000793247,,NA,2.5,CeFe2.5Co1.5Sb12,CeFeCo4Sb12,NA,CeCo4Sb12,NA,NA,302.1987985,0.555273036,melted_inVacuum,polycrystalline,756.81,2,17,34,22.25911765,96163,300,26249.18426,NA,204,48,,
721,1000,NA,0.00339272,189.903,1.062956843,6,NA,NA,0.001062957,,NA,2.5,CeFe2.5Co1.5Sb12,CeFeCo4Sb12,NA,CeCo4Sb12,NA,NA,294.7487562,1.062956843,melted_inVacuum,polycrystalline,756.81,2,17,34,22.25911765,96163,300,36063.14941,NA,204,48,,
722,300,NA,0.00473037,107.699,0.073561315,6,NA,NA,0.000245204,,NA,2,CeFe2Co2Sb12,CeFeCo4Sb12,NA,CeCo4Sb12,NA,NA,211.3999539,0.073561315,melted_inVacuum,polycrystalline,747,2,17,34,21.97058824,96163,300,11599.0746,NA,204,48,,
723,400,NA,0.00481344,134.608,0.150572677,6,NA,NA,0.000376432,,NA,2,CeFe2Co2Sb12,CeFeCo4Sb12,NA,CeCo4Sb12,NA,NA,207.7516288,0.150572677,melted_inVacuum,polycrystalline,747,2,17,34,21.97058824,96163,300,18119.31366,NA,204,48,,
724,700,NA,0.0048781,163.937,0.385657079,6,NA,NA,0.000550939,,NA,2,CeFe2Co2Sb12,CeFeCo4Sb12,NA,CeCo4Sb12,NA,NA,204.9978475,0.385657079,melted_inVacuum,polycrystalline,747,2,17,34,21.97058824,96163,300,26875.33997,NA,204,48,,
725,1000,NA,0.00499442,117.784,0.277771406,6,NA,NA,0.000277771,,NA,2,CeFe2Co2Sb12,CeFeCo4Sb12,NA,CeCo4Sb12,NA,NA,200.2234494,0.277771406,melted_inVacuum,polycrystalline,747,2,17,34,21.97058824,96163,300,13873.07066,NA,204,48,,
726,300,NA,0.0104532,-87.0125,0.021728777,6,NA,NA,7.24293E-05,,NA,1,CeFeCo3Sb12,CeFeCo4Sb12,NA,CeCo4Sb12,NA,NA,95.66448552,0.021728777,melted_inVacuum,polycrystalline,747,2,17,34,21.97058824,96163,300,7571.175156,NA,204,48,,
727,400,NA,0.00985308,-102.424,0.042588412,6,NA,NA,0.000106471,,NA,1,CeFeCo3Sb12,CeFeCo4Sb12,NA,CeCo4Sb12,NA,NA,101.4911073,0.042588412,melted_inVacuum,polycrystalline,747,2,17,34,21.97058824,96163,300,10490.67578,NA,204,48,,
728,700,NA,0.00608923,-140.861,0.228095751,6,NA,NA,0.000325851,,NA,1,CeFeCo3Sb12,CeFeCo4Sb12,NA,CeCo4Sb12,NA,NA,164.2243765,0.228095751,melted_inVacuum,polycrystalline,747,2,17,34,21.97058824,96163,300,19841.82132,NA,204,48,,
729,1000,NA,0.00448351,-138.009,0.424811901,6,NA,NA,0.000424812,,NA,1,CeFeCo3Sb12,CeFeCo4Sb12,NA,CeCo4Sb12,NA,NA,223.0395382,0.424811901,melted_inVacuum,polycrystalline,747,2,17,34,21.97058824,96163,300,19046.48408,NA,204,48,,
730,300,NA,0.0609811,16.3458,0.000131443,6,NA,NA,4.38144E-07,,NA,1.5,CeFe1.5Co2.5Sb12,CeFeCo4Sb12,NA,CeCo4Sb12,NA,NA,16.39852348,0.000131443,melted_inVacuum,polycrystalline,747,2,17,34,21.97058824,96163,300,267.1851776,NA,204,48,,
731,400,NA,0.0446028,12.0057,0.000129263,6,NA,NA,3.23156E-07,,NA,1.5,CeFe1.5Co2.5Sb12,CeFeCo4Sb12,NA,CeCo4Sb12,NA,NA,22.42011712,0.000129263,melted_inVacuum,polycrystalline,747,2,17,34,21.97058824,96163,300,144.1368325,NA,204,48,,
732,700,NA,0.011935,-35.5636,0.007418004,6,NA,NA,1.05971E-05,,NA,1.5,CeFe1.5Co2.5Sb12,CeFeCo4Sb12,NA,CeCo4Sb12,NA,NA,83.78718056,0.007418004,melted_inVacuum,polycrystalline,747,2,17,34,21.97058824,96163,300,1264.769645,NA,204,48,,
733,1000,NA,0.00397477,-89.9103,0.203379367,6,NA,NA,0.000203379,,NA,1.5,CeFe1.5Co2.5Sb12,CeFeCo4Sb12,NA,CeCo4Sb12,NA,NA,251.5868843,0.203379367,melted_inVacuum,polycrystalline,747,2,17,34,21.97058824,96163,300,8083.862046,NA,204,48,,
734,300,NA,0.00164306,108.391,0.214513327,6,NA,NA,0.000715044,0.134070829,1.6,3,LaFe3CoSb12,LaFeCo4Sb12,NA,LaCo4Sb12,NA,NA,608.6205008,0.214513327,melted_inVacuum,polycrystalline,752.85,2,17,34,22.14264706,280118,295,11748.60888,0.278443879,204,48,,
735,400,NA,0.00183033,142.661,0.444775771,6,NA,NA,0.001111939,0.277984857,1.6,3,LaFe3CoSb12,LaFeCo4Sb12,NA,LaCo4Sb12,NA,NA,546.3495654,0.444775771,melted_inVacuum,polycrystalline,752.85,2,17,34,22.14264706,280118,295,20352.16092,0.333273235,204,48,,
736,700,NA,0.00231764,210.479,1.338041569,6,NA,NA,0.001911488,0.852255776,1.57,3,LaFe3CoSb12,LaFeCo4Sb12,NA,LaCo4Sb12,NA,NA,431.4733954,1.338041569,melted_inVacuum,polycrystalline,752.85,2,17,34,22.14264706,280118,295,44301.40944,0.469399082,204,48,,
737,300,NA,0.00932355,-177.252,0.101093269,7,NA,NA,0.000336978,0.0256,3.948955807,0,Zr0.5Hf0.5NiSn,TiZr0.5Hf0.5NiSn,NA,TiNiSn,NA,NA,107.2552837,0.101093269,melted_inVacuum,polycrystalline,226.87,4,3,12,18.90583333,646828,300,31418.2715,0.019881425,216,96,,
738,700,NA,0.00236129,-237.912,1.677959243,7,NA,NA,0.002397085,0.539,3.113096927,0,Zr0.5Hf0.5NiSn,TiZr0.5Hf0.5NiSn,NA,TiNiSn,NA,NA,423.4973256,1.677959243,arc_melting_inAr,polycrystalline,226.87,4,3,12,18.90583333,646828,300,56602.11974,0.232351722,216,96,,
739,300,NA,0.002408,-250,0.778654485,7,NA,NA,0.002595515,0.2697,2.887113404,0.002,Zr0.5Hf0.5NiSn1.998Sb0.002,TiZr0.5Hf0.5NiSnSb,NA,TiNiSn,NA,NA,415.282392,0.778654485,arc_melting_inAr,polycrystalline,226.87,4,3,12,18.90583333,646828,300,62500,0.10529088,216,96,,
740,400,NA,0.002168,-281,1.456845018,7,NA,NA,0.003642113,0.537,2.712932995,0.002,Zr0.5Hf0.5NiSn1.998Sb0.002,TiZr0.5Hf0.5NiSnSb,NA,TiNiSn,NA,NA,461.2546125,1.456845018,arc_melting_inAr,polycrystalline,226.87,4,3,12,18.90583333,646828,300,78961,0.165940148,216,96,,
741,700,NA,0.001544,-307,4.272946891,7,NA,NA,0.00610421,1.45,2.946859925,0.002,Zr0.5Hf0.5NiSn1.998Sb0.002,TiZr0.5Hf0.5NiSnSb,NA,TiNiSn,NA,NA,647.6683938,4.272946891,arc_melting_inAr,polycrystalline,226.87,4,3,12,18.90583333,646828,300,94249,0.375388598,216,96,,
742,300,NA,0.001166,-211,1.145480274,7,NA,NA,0.003818268,0.414,2.766860566,0.006,Zr0.5Hf0.5NiSn1.994Sb0.006,TiZr0.5Hf0.5NiSnSb,NA,TiNiSn,NA,NA,857.6329331,1.145480274,arc_melting_inAr,polycrystalline,226.87,4,3,12,18.90583333,646828,300,44521,0.226895173,216,96,,
743,400,NA,0.0012526,-237,1.793677152,7,NA,NA,0.004484193,0.678,2.645541521,0.006,Zr0.5Hf0.5NiSn1.994Sb0.006,TiZr0.5Hf0.5NiSnSb,NA,TiNiSn,NA,NA,798.3394539,1.793677152,arc_melting_inAr,polycrystalline,226.87,4,3,12,18.90583333,646828,300,56169,0.29452545,216,96,,
744,700,NA,0.0013186,-274,3.985530108,7,NA,NA,0.005693614,1.3448,2.963660104,0.006,Zr0.5Hf0.5NiSn1.994Sb0.006,TiZr0.5Hf0.5NiSnSb,NA,TiNiSn,NA,NA,758.3801001,3.985530108,arc_melting_inAr,polycrystalline,226.87,4,3,12,18.90583333,646828,300,75076,0.437065374,216,96,,
745,300,NA,0.00877175,-181.756,0.112982849,7,NA,NA,0.000376609,,NA,0.2,Zr0.4Hf0.4Ti0.2NiSn,TiZr0.5Hf0.5NiSn,NA,TiNiSn,NA,NA,114.002337,0.112982849,arc_melting_inAr,polycrystalline,226.87,4,3,12,18.90583333,646828,300,33035.24354,NA,216,96,,
746,700,NA,0.0021511,-287.251,2.685100456,7,NA,NA,0.003835858,,NA,0.2,Zr0.4Hf0.4Ti0.2NiSn,TiZr0.5Hf0.5NiSn,NA,TiNiSn,NA,NA,464.8784343,2.685100456,arc_melting_inAr,polycrystalline,226.87,4,3,12,18.90583333,646828,300,82513.137,NA,216,96,,
747,300,NA,0.00841046,-329.724,0.387795374,7,NA,NA,0.001292651,,NA,0.3,Zr0.35Hf0.35Ti0.3NiSn,TiZr0.5Hf0.5NiSn,NA,TiNiSn,NA,NA,118.8995608,0.387795374,arc_melting_inAr,polycrystalline,226.87,4,3,12,18.90583333,646828,300,108717.9162,NA,216,96,,
748,700,NA,0.00234825,-345.217,3.55253248,7,NA,NA,0.005075046,,NA,0.3,Zr0.35Hf0.35Ti0.3NiSn,TiZr0.5Hf0.5NiSn,NA,TiNiSn,NA,NA,425.8490365,3.55253248,arc_melting_inAr,polycrystalline,226.87,4,3,12,18.90583333,646828,300,119174.7771,NA,216,96,,
749,300,NA,0.00845644,-316.151,0.354586995,7,NA,NA,0.001181957,,NA,0.4,Zr0.3Hf0.3Ti0.4NiSn,TiZr0.5Hf0.5NiSn,NA,TiNiSn,NA,NA,118.253071,0.354586995,arc_melting_inAr,polycrystalline,226.87,4,3,12,18.90583333,646828,300,99951.4548,NA,216,96,,
750,700,NA,0.00203291,-358.019,4.413590521,7,NA,NA,0.006305129,,NA,0.4,Zr0.3Hf0.3Ti0.4NiSn,TiZr0.5Hf0.5NiSn,NA,TiNiSn,NA,NA,491.9056918,4.413590521,arc_melting_inAr,polycrystalline,226.87,4,3,12,18.90583333,646828,300,128177.6044,NA,216,96,,
751,300,NA,0.00494914,-303.567,0.558599616,7,NA,NA,0.001861999,,NA,0.5,Zr0.25Hf0.25Ti0.5NiSn,TiZr0.5Hf0.5NiSn,NA,TiNiSn,NA,NA,202.0553066,0.558599616,arc_melting_inAr,polycrystalline,226.87,4,3,12,18.90583333,646828,300,92152.92349,NA,216,96,,
752,700,NA,0.00188843,-333.898,4.132613445,7,NA,NA,0.005903733,,NA,0.5,Zr0.25Hf0.25Ti0.5NiSn,TiZr0.5Hf0.5NiSn,NA,TiNiSn,NA,NA,529.5404119,4.132613445,arc_melting_inAr,polycrystalline,226.87,4,3,12,18.90583333,646828,300,111487.8744,NA,216,96,,
753,300,NA,0.00467326,-250.711,0.403504227,7,NA,NA,0.001345014,,NA,0.7,Zr0.15Hf0.15Ti0.7NiSn,TiZr0.5Hf0.5NiSn,NA,TiNiSn,NA,NA,213.9833863,0.403504227,arc_melting_inAr,polycrystalline,226.87,4,3,12,18.90583333,646828,300,62856.00552,NA,216,96,,
754,700,NA,0.0016849,-260.931,2.828624294,7,NA,NA,0.004040892,,NA,0.7,Zr0.15Hf0.15Ti0.7NiSn,TiZr0.5Hf0.5NiSn,NA,TiNiSn,NA,NA,593.5070331,2.828624294,arc_melting_inAr,polycrystalline,226.87,4,3,12,18.90583333,646828,300,68084.98676,NA,216,96,,
755,300,NA,0.004618298,-63.5492,0.026233697,2,NA,NA,8.74457E-05,0.003295691,7.96,0.2,SrTi0.8Nb0.2O3,SrTi1NbO3,NA,SrTiO3,NA,NA,216.53,0.026233697,arc_melting_inAr,polycrystalline,60.64,1,5,5,12.128,174464,293,4038.500821,0.019912055,221,48,,
756,400,NA,0.004541079,-76.9741,0.05219035,2,NA,NA,0.000130476,0.006089889,8.57,0.2,SrTi0.8Nb0.2O3,SrTi1NbO3,NA,SrTiO3,NA,NA,220.212,0.05219035,"solid_state_reaction, air",polycrystalline,60.64,1,5,5,12.128,174464,293,5925.012071,0.025078986,221,48,,
757,700,NA,0.004614717,-122.314,0.226936985,2,NA,NA,0.000324196,0.036960421,6.14,0.2,SrTi0.8Nb0.2O3,SrTi1NbO3,NA,SrTiO3,NA,NA,216.698,0.226936985,"solid_state_reaction, air",polycrystalline,60.64,1,5,5,12.128,174464,293,14960.7146,0.06028016,221,48,,
758,1000,NA,0.005626132,-163.115,0.47290931,2,NA,NA,0.000472909,0.185091706,2.555,0.2,SrTi0.8Nb0.2O3,SrTi1NbO3,NA,SrTiO3,NA,NA,177.742,0.47290931,"solid_state_reaction, air",polycrystalline,60.64,1,5,5,12.128,174464,293,26606.50323,0.169741871,221,48,,
759,300,NA,0.009615385,-49.7,0.007706681,4,NA,NA,2.56889E-05,0.001837111,4.195,NA,SrDy0.08Ti0.92O3,SrDyTiNbO3,NA,DyTiO3,NA,NA,104,0.007706681,"solid_state_reaction, air",polycrystalline,60.64,1,5,5,12.128,174464,293,2470.09,0.018147318,221,48,,
760,400,NA,0.004,-70.5,0.0497025,4,NA,NA,0.000124256,0.013289439,3.74,NA,SrDy0.08Ti0.92O3,SrDyTiNbO3,NA,DyTiO3,NA,NA,250,0.0497025,"solid_state_reaction, air",polycrystalline,60.64,1,5,5,12.128,174464,293,4970.25,0.065240642,221,48,,
761,700,NA,0.004587156,-147,0.32975334,4,NA,NA,0.000471076,0.104023136,3.17,NA,SrDy0.08Ti0.92O3,SrDyTiNbO3,NA,DyTiO3,NA,NA,218,0.32975334,"solid_state_reaction, air",polycrystalline,60.64,1,5,5,12.128,174464,293,21609,0.117458675,221,48,,
762,1000,NA,0.008333333,-191.6,0.44052672,4,NA,NA,0.000440527,0.148325495,2.97,NA,SrDy0.08Ti0.92O3,SrDyTiNbO3,NA,DyTiO3,NA,NA,120,0.44052672,"solid_state_reaction, air",polycrystalline,60.64,1,5,5,12.128,174464,293,36710.56,0.098585859,221,48,,
763,300,NA,0.002597403,-32.5,0.012199688,4,NA,NA,4.06656E-05,0.00197087,6.19,NA,SrNd0.17Ti0.83O3,SrDyTiNbO3,NA,DyTiO3,NA,NA,385,0.012199688,"solid_state_reaction, air",polycrystalline,60.64,1,5,5,12.128,174464,293,1056.25,0.045528271,221,48,,
764,400,NA,0.001926782,-42.2,0.036970238,4,NA,NA,9.24256E-05,0.006910325,5.35,NA,SrNd0.17Ti0.83O3,SrDyTiNbO3,NA,DyTiO3,NA,NA,519,0.036970238,"solid_state_reaction, air",polycrystalline,60.64,1,5,5,12.128,174464,293,1780.84,0.094681121,221,48,,
765,700,NA,0.002269632,-96,0.284239872,4,NA,NA,0.000406057,0.073446995,3.87,NA,SrNd0.17Ti0.83O3,SrDyTiNbO3,NA,DyTiO3,NA,NA,440.6,0.284239872,"solid_state_reaction, air",polycrystalline,60.64,1,5,5,12.128,174464,293,9216,0.194456021,221,48,,
766,1000,NA,0.0041841,-141.8,0.480563036,4,NA,NA,0.000480563,0.141466893,3.397,NA,SrNd0.17Ti0.83O3,SrDyTiNbO3,NA,DyTiO3,NA,NA,239,0.480563036,"solid_state_reaction, air",polycrystalline,60.64,1,5,5,12.128,174464,293,20107.24,0.17166912,221,48,,
767,300,NA,0.001838235,-34.4,0.019312435,4,NA,NA,6.43748E-05,0.003492303,5.53,NA,SrNd0.2Ti0.8O3,SrDyTiNbO3,NA,DyTiO3,NA,NA,544,0.019312435,"solid_state_reaction, air",polycrystalline,60.64,1,5,5,12.128,174464,293,1183.36,0.07200868,221,48,,
768,400,NA,0.001474926,-44.9,0.054674191,4,NA,NA,0.000136685,0.011319708,4.83,NA,SrNd0.2Ti0.8O3,SrDyTiNbO3,NA,DyTiO3,NA,NA,678,0.054674191,"solid_state_reaction, air",polycrystalline,60.64,1,5,5,12.128,174464,293,2016.01,0.137003727,221,48,,
769,700,NA,0.001953125,-94.4,0.319383142,4,NA,NA,0.000456262,0.092574824,3.45,NA,SrNd0.2Ti0.8O3,SrDyTiNbO3,NA,DyTiO3,NA,NA,512,0.319383142,"solid_state_reaction, air",polycrystalline,60.64,1,5,5,12.128,174464,293,8911.36,0.253477101,221,48,,
770,1000,NA,0.003952569,-140,0.49588,4,NA,NA,0.00049588,0.155117618,3.1968,NA,SrNd0.2Ti0.8O3,SrDyTiNbO3,NA,DyTiO3,NA,NA,253,0.49588,"solid_state_reaction, air",polycrystalline,60.64,1,5,5,12.128,174464,293,19600,0.193105606,221,48,,
771,300,NA,0.002247191,-22.6,0.006818646,4,NA,NA,2.27288E-05,0.001140242,5.98,NA,SrNd0.24Ti0.76O3,SrDyTiNbO3,NA,DyTiO3,NA,NA,445,0.006818646,"solid_state_reaction, air",polycrystalline,60.64,1,5,5,12.128,174464,293,510.76,0.054471572,221,48,,
772,400,NA,0.001808318,-31.5,0.02194857,4,NA,NA,5.48714E-05,0.004149068,5.29,NA,SrNd0.24Ti0.76O3,SrDyTiNbO3,NA,DyTiO3,NA,NA,553,0.02194857,"solid_state_reaction, air",polycrystalline,60.64,1,5,5,12.128,174464,293,992.25,0.102027977,221,48,,
773,700,NA,0.001862197,-80.7,0.244804499,4,NA,NA,0.000349721,0.06510758,3.76,NA,SrNd0.24Ti0.76O3,SrDyTiNbO3,NA,DyTiO3,NA,NA,537,0.244804499,"solid_state_reaction, air",polycrystalline,60.64,1,5,5,12.128,174464,293,6512.49,0.243935106,221,48,,
774,1000,NA,0.003194888,-124,0.4812688,4,NA,NA,0.000481269,0.14946236,3.22,NA,SrNd0.24Ti0.76O3,SrDyTiNbO3,NA,DyTiO3,NA,NA,313,0.4812688,"solid_state_reaction, air",polycrystalline,60.64,1,5,5,12.128,174464,293,15376,0.237180124,221,48,,
775,300,NA,0.00230891,122.133,0.193811838,8,NA,NA,0.000646039,0.251703686,0.77,0.09,Zn4Sb3,beta_Zn4Sb3,NA,Zn4Sb3,NA,NA,433.1047984,0.193811838,"solid_state_reaction, air",polycrystalline,1610.64,9,7,63,25.56571429,52403,300,14916.46969,0.411730795,167,12,,
776,400,NA,0.00266982,148.361,0.329774836,8,NA,NA,0.000824437,0.44564167,0.74,0.09,Zn4Sb3,beta_Zn4Sb3,NA,Zn4Sb3,NA,NA,374.5570862,0.329774836,"solid_state_reaction, Ar",polycrystalline,1610.64,9,7,63,25.56571429,52403,300,22010.98632,0.494010427,167,12,,
777,700,NA,0.00335417,184.769,0.712477553,8,NA,NA,0.001017825,0.962807505,0.74,0.09,Zn4Sb3,beta_Zn4Sb3,NA,Zn4Sb3,NA,NA,298.1363497,0.712477553,"solid_state_reaction, Ar",polycrystalline,1610.64,9,7,63,25.56571429,52403,300,34139.58336,0.688130926,167,12,,
778,300,NA,0.00212594,126.887,0.227198003,8,NA,NA,0.000757327,0.298944741,0.76,0.08,Zn4Sb3,beta_Zn4Sb3,NA,Zn4Sb3,NA,NA,470.3801612,0.227198003,"solid_state_reaction, Ar",polycrystalline,1610.64,9,7,63,25.56571429,52403,300,16100.31077,0.453050366,167,12,,
779,400,NA,0.0024668,155.085,0.390000928,8,NA,NA,0.000975002,0.524900307,0.743,0.08,Zn4Sb3,beta_Zn4Sb3,NA,Zn4Sb3,NA,NA,405.3834928,0.390000928,"solid_state_reaction, Ar",polycrystalline,1610.64,9,7,63,25.56571429,52403,300,24051.35723,0.532509137,167,12,,
780,700,NA,0.00316607,188.372,0.78453121,8,NA,NA,0.001120759,1.055896648,0.743,0.08,Zn4Sb3,beta_Zn4Sb3,NA,Zn4Sb3,NA,NA,315.8489863,0.78453121,"solid_state_reaction, Ar",polycrystalline,1610.64,9,7,63,25.56571429,52403,300,35484.01038,0.726070079,167,12,,
781,300,NA,0.00217354,135.898,0.254905818,8,NA,NA,0.000849686,0.325550215,0.783,0.075,Zn4Sb3,beta_Zn4Sb3,NA,Zn4Sb3,NA,NA,460.0789495,0.254905818,"solid_state_reaction, Ar",polycrystalline,1610.64,9,7,63,25.56571429,52403,300,18468.2664,0.430112121,167,12,,
782,400,NA,0.0025094,160.988,0.413120844,8,NA,NA,0.001032802,0.550827792,0.75,0.075,Zn4Sb3,beta_Zn4Sb3,NA,Zn4Sb3,NA,NA,398.5016339,0.413120844,"solid_state_reaction, Ar",polycrystalline,1610.64,9,7,63,25.56571429,52403,300,25917.13614,0.51858346,167,12,,
783,700,NA,0.00328897,191.811,0.783042162,8,NA,NA,0.001118632,1.044056216,0.75,0.075,Zn4Sb3,beta_Zn4Sb3,NA,Zn4Sb3,NA,NA,304.0465556,0.783042162,"solid_state_reaction, Ar",polycrystalline,1610.64,9,7,63,25.56571429,52403,300,36791.45972,0.692415356,167,12,,
784,300,NA,0.2597,-301,0.010466038,2,NA,NA,3.48868E-05,0.000214908,48.7,0,ZnO,ZnAlO,NA,ZnO,NA,NA,0.0591614,0.010466038,"solid_state_reaction, Ar",polycrystalline,47.62,2,2,4,11.905,26170,295,90601,8.89243E-07,186,12,,
785,400,NA,0.3891,-293.962,0.008883439,2,NA,NA,2.22086E-05,0.000267412,33.22,0,ZnO,ZnAlO,NA,ZnO,NA,NA,0.249644,0.008883439,"solid_state_reaction, air",polycrystalline,47.62,2,2,4,11.905,26170,295,86413.65744,7.33451E-06,186,12,,
786,700,NA,1.786,-329.869,0.004264809,2,NA,NA,6.09258E-06,0.000291113,14.65,0,ZnO,ZnAlO,NA,ZnO,NA,NA,9.34451,0.004264809,"solid_state_reaction, air",polycrystalline,47.62,2,2,4,11.905,26170,295,108813.5572,0.001089449,186,12,,
787,1000,NA,2.97,-436.926,0.006427755,2,NA,NA,6.42776E-06,0.000749156,8.58,0,ZnO,ZnAlO,NA,ZnO,NA,NA,21.029,0.006427755,"solid_state_reaction, air",polycrystalline,47.62,2,2,4,11.905,26170,295,190904.3295,0.005980275,186,12,,
788,300,NA,0.005623413,-154.022,0.126557175,2,NA,NA,0.000421857,0.002844301,44.495,0.005,Zn0.995Al0.005O,ZnAlO,NA,ZnO,NA,NA,154.631,0.126557175,"solid_state_reaction, air",polycrystalline,47.62,2,2,4,11.905,26170,295,23722.77648,0.002543879,186,12,,
789,400,NA,0.00616595,-190.595,0.23565844,2,NA,NA,0.000589146,0.007800677,30.21,0.005,Zn0.995Al0.005O,ZnAlO,NA,ZnO,NA,NA,148.677,0.23565844,"solid_state_reaction, air",polycrystalline,47.62,2,2,4,11.905,26170,295,36326.45403,0.004803335,186,12,,
790,700,NA,0.009120108,-166.107,0.211774619,2,NA,NA,0.000302535,0.015658013,13.525,0.005,Zn0.995Al0.005O,ZnAlO,NA,ZnO,NA,NA,94.881,0.211774619,"solid_state_reaction, air",polycrystalline,47.62,2,2,4,11.905,26170,295,27591.53545,0.011982015,186,12,,
791,1000,NA,0.008709636,-231.536,0.615512748,2,NA,NA,0.000615513,0.074607606,8.25,0.005,Zn0.995Al0.005O,ZnAlO,NA,ZnO,NA,NA,99.6296,0.615512748,"solid_state_reaction, air",polycrystalline,47.62,2,2,4,11.905,26170,295,53608.9193,0.029466209,186,12,,
792,300,NA,0.002754229,-178.859,0.348451912,2,NA,NA,0.001161506,0.00783126,44.495,0.01,Zn0.99Al0.01O,ZnAlO,NA,ZnO,NA,NA,311.904,0.348451912,"solid_state_reaction, air",polycrystalline,47.62,2,2,4,11.905,26170,295,31990.54188,0.005131222,186,12,,
793,400,NA,0.003388442,-204.023,0.491380876,2,NA,NA,0.001228452,0.016265504,30.21,0.01,Zn0.99Al0.01O,ZnAlO,NA,ZnO,NA,NA,253.559,0.491380876,"solid_state_reaction, air",polycrystalline,47.62,2,2,4,11.905,26170,295,41625.38453,0.008191777,186,12,,
794,700,NA,0.003981072,-182.219,0.583828589,2,NA,NA,0.000834041,0.043166624,13.525,0.01,Zn0.99Al0.01O,ZnAlO,NA,ZnO,NA,NA,200.349,0.583828589,"solid_state_reaction, air",polycrystalline,47.62,2,2,4,11.905,26170,295,33203.76396,0.025301005,186,12,,
795,1000,NA,0.004570882,-167.118,0.611007385,2,NA,NA,0.000611007,0.074061501,8.25,0.01,Zn0.99Al0.01O,ZnAlO,NA,ZnO,NA,NA,186.197,0.611007385,"solid_state_reaction, air",polycrystalline,47.62,2,2,4,11.905,26170,295,27928.42592,0.055069173,186,12,,
796,300,NA,0.001202264,-137.914,0.47461118,2,NA,NA,0.001582037,0.011779875,40.29,0.02,Zn0.98Al0.02O,ZnAlO,NA,ZnO,NA,NA,778.698,0.47461118,"solid_state_reaction, air",polycrystalline,47.62,2,2,4,11.905,26170,295,19020.2714,0.014147603,186,12,,
797,400,NA,0.00128825,-147.654,0.676940386,2,NA,NA,0.001692351,0.024887514,27.2,0.02,Zn0.98Al0.02O,ZnAlO,NA,ZnO,NA,NA,704.346,0.676940386,"solid_state_reaction, air",polycrystalline,47.62,2,2,4,11.905,26170,295,21801.70372,0.025273592,186,12,,
798,700,NA,0.001479108,-171.48,1.391633868,2,NA,NA,0.001988048,0.112228538,12.4,0.02,Zn0.98Al0.02O,ZnAlO,NA,ZnO,NA,NA,548.114,1.391633868,"solid_state_reaction, air",polycrystalline,47.62,2,2,4,11.905,26170,295,29405.3904,0.075498283,186,12,,
799,1000,NA,0.001819701,-175,1.682968926,2,NA,NA,0.001682969,0.212496077,7.92,0.02,Zn0.98Al0.02O,ZnAlO,NA,ZnO,NA,NA,444.196,1.682968926,"solid_state_reaction, air",polycrystalline,47.62,2,2,4,11.905,26170,295,30625,0.136848263,186,12,,
800,300,NA,0.001318257,-174.827,0.695565872,2,NA,NA,0.002318553,0.02016133,34.5,0.05,Zn0.95Al0.05O,ZnAlO,NA,ZnO,NA,NA,689.697,0.695565872,"solid_state_reaction, air",polycrystalline,47.62,2,2,4,11.905,26170,295,30564.47993,0.014633571,186,12,,
801,400,NA,0.001548817,-173.816,0.780260271,2,NA,NA,0.001950651,0.038531371,20.25,0.05,Zn0.95Al0.05O,ZnAlO,NA,ZnO,NA,NA,569.014,0.780260271,"solid_state_reaction, air",polycrystalline,47.62,2,2,4,11.905,26170,295,30212.00186,0.02742507,186,12,,
802,700,NA,0.002089296,-195.646,1.282448655,2,NA,NA,0.00183207,0.089681724,14.3,0.05,Zn0.95Al0.05O,ZnAlO,NA,ZnO,NA,NA,449.534,1.282448655,"solid_state_reaction, air",polycrystalline,47.62,2,2,4,11.905,26170,295,38277.35732,0.053692592,186,12,,
803,1000,NA,0.002818383,-200.026,1.419622587,2,NA,NA,0.001419623,0.227868794,6.23,0.05,Zn0.95Al0.05O,ZnAlO,NA,ZnO,NA,NA,332.432,1.419622587,"solid_state_reaction, air",polycrystalline,47.62,2,2,4,11.905,26170,295,40010.40068,0.130198087,186,12,,
804,300,NA,5.017057997,-39.5353,9.34635E-06,2,NA,NA,3.11545E-08,1.58952E-06,5.88,0.15,SrNb0.15Ti0.85O3,SrTi1NbO3,NA,SrTiO3,NA,NA,0.19932,9.34635E-06,"solid_state_reaction, air",polycrystalline,60.64,1,5,5,12.128,174464,293,1563.039946,2.48133E-05,221,48,,
805,400,NA,0.375476856,-47.5373,0.000240739,2,NA,NA,6.01847E-07,5.12646E-05,4.696,0.15,SrNb0.15Ti0.85O3,SrTi1NbO3,NA,SrTiO3,NA,NA,2.66328,0.000240739,"solid_state_reaction, Ar",polycrystalline,60.64,1,5,5,12.128,174464,293,2259.794891,0.000553527,221,48,,
806,700,NA,0.055185202,-99.982,0.012679994,2,NA,NA,1.81143E-05,0.003633236,3.49,0.15,SrNb0.15Ti0.85O3,SrTi1NbO3,NA,SrTiO3,NA,NA,18.1208,0.012679994,"solid_state_reaction, Ar",polycrystalline,60.64,1,5,5,12.128,174464,293,9996.400324,0.008868288,221,48,,
