Repository: Luochenghuang/TEMANN

___           ___           ___           ___           ___           ___     
               /\  \         /\  \         /\__\         /\  \         /\__\         /\__\    
               \:\  \       /::\  \       /::|  |       /::\  \       /::|  |       /::|  |   
                \:\  \     /:/\:\  \     /:|:|  |      /:/\:\  \     /:|:|  |      /:|:|  |   
                /::\  \   /::\~\:\  \   /:/|:|__|__   /::\~\:\  \   /:/|:|  |__   /:/|:|  |__ 
               /:/\:\__\ /:/\:\ \:\__\ /:/ |::::\__\ /:/\:\ \:\__\ /:/ |:| /\__\ /:/ |:| /\__\
              /:/  \/__/ \:\~\:\ \/__/ \/__/~~/:/  / \/__\:\/:/  / \/__|:|/:/  / \/__|:|/:/  /

File: data/20160301_TE_survey_cleaned.csv (part 7 of 7)
ID,T(K),Z*10^-4 reported,Resist(Ohm.cm),Seebeck(uV/K),kappaZT,,Resist(400K),Seebeck(400K),Pf(W/K^2/m),ZT,kappa(W/mK),x,Formula,series,T_Max,family,,,Conduct(S/cm),Power_Factor*T_(W/mK),preparative_route,final_form,cell_volume(A^3),formula_units_per_cell,atoms_per_formula_unit,total_atoms_per_unit_cell,average_atomic_volume,ICSD_of_structure,temp of ICSD (K),S^2,ke/ktotal,space_group,number_symmetry_elements,,
972,700,NA,0.2486,411.8,0.047749585,8,NA,NA,6.82137E-05,0.064093403,0.745,0,Ca3AlSb3,Ca3NaAlSb3,NA,Ca3AlSb3,NA,NA,4.022526146,0.047749585,"solid_state_reaction, Ar",polycrystalline,822.88,4,7,28,29.38857143,36363,300,169579.24,0.009222114,62,8,,
973,1000,NA,0.1127,265.4,0.062499698,8,NA,NA,6.24997E-05,0.090317483,0.692,0,Ca3AlSb3,Ca3NaAlSb3,NA,Ca3AlSb3,NA,NA,8.873114463,0.062499698,"solid_state_reaction, Ar",polycrystalline,822.88,4,7,28,29.38857143,36363,300,70437.16,0.031286704,62,8,,
974,300,NA,0.0981,90,0.002477064,8,NA,NA,8.25688E-06,0.001483272,1.67,0.03,Ca2.97Na0.03AlSb3,Ca3NaAlSb3,NA,Ca3AlSb3,NA,NA,10.19367992,0.002477064,"solid_state_reaction, Ar",polycrystalline,822.88,4,7,28,29.38857143,36363,300,8100,0.004468128,62,8,,
975,400,NA,0.0461,164.8,0.023565328,8,NA,NA,5.89133E-05,0.019004296,1.24,0.03,Ca2.97Na0.03AlSb3,Ca3NaAlSb3,NA,Ca3AlSb3,NA,NA,21.69197397,0.023565328,"solid_state_reaction, Ar",polycrystalline,822.88,4,7,28,29.38857143,36363,300,27159.04,0.017073683,62,8,,
976,700,NA,0.0172,248,0.250306977,8,NA,NA,0.000357581,0.297984496,0.84,0.03,Ca2.97Na0.03AlSb3,Ca3NaAlSb3,NA,Ca3AlSb3,NA,NA,58.13953488,0.250306977,"solid_state_reaction, Ar",polycrystalline,822.88,4,7,28,29.38857143,36363,300,61504,0.118217054,62,8,,
977,1000,NA,0.0172,287.5,0.480559593,8,NA,NA,0.00048056,0.717253124,0.67,0.03,Ca2.97Na0.03AlSb3,Ca3NaAlSb3,NA,Ca3AlSb3,NA,NA,58.13953488,0.480559593,"solid_state_reaction, Ar",polycrystalline,822.88,4,7,28,29.38857143,36363,300,82656.25,0.211732037,62,8,,
978,300,NA,0.0589,81.5,0.003383149,8,NA,NA,1.12772E-05,0.002050394,1.65,0.06,Ca2.94Na0.06AlSb3,Ca3NaAlSb3,NA,Ca3AlSb3,NA,NA,16.97792869,0.003383149,"solid_state_reaction, Ar",polycrystalline,822.88,4,7,28,29.38857143,36363,300,6642.25,0.007532027,62,8,,
979,400,NA,0.0337,150,0.026706231,8,NA,NA,6.67656E-05,0.021028529,1.27,0.06,Ca2.94Na0.06AlSb3,Ca3NaAlSb3,NA,Ca3AlSb3,NA,NA,29.6735905,0.026706231,"solid_state_reaction, Ar",polycrystalline,822.88,4,7,28,29.38857143,36363,300,22500,0.022804271,62,8,,
980,700,NA,0.0138,233,0.275378986,8,NA,NA,0.000393399,0.320208123,0.86,0.06,Ca2.94Na0.06AlSb3,Ca3NaAlSb3,NA,Ca3AlSb3,NA,NA,72.46376812,0.275378986,"solid_state_reaction, Ar",polycrystalline,822.88,4,7,28,29.38857143,36363,300,54289,0.143916414,62,8,,
981,1000,NA,0.0134,262,0.512268657,8,NA,NA,0.000512269,0.73390925,0.698,0.06,Ca2.94Na0.06AlSb3,Ca3NaAlSb3,NA,Ca3AlSb3,NA,NA,74.62686567,0.512268657,"solid_state_reaction, Ar",polycrystalline,822.88,4,7,28,29.38857143,36363,300,68644,0.260873284,62,8,,
982,300,NA,0.0275,112.6,0.013831375,8,NA,NA,4.61046E-05,0.008698978,1.59,0.15,Ca2.85Na0.15AlSb3,Ca3NaAlSb3,NA,Ca3AlSb3,NA,NA,36.36363636,0.013831375,"solid_state_reaction, Ar",polycrystalline,822.88,4,7,28,29.38857143,36363,300,12678.76,0.016740995,62,8,,
983,400,NA,0.0187,152,0.049420321,8,NA,NA,0.000123551,0.039855097,1.24,0.15,Ca2.85Na0.15AlSb3,Ca3NaAlSb3,NA,Ca3AlSb3,NA,NA,53.47593583,0.049420321,"solid_state_reaction, Ar",polycrystalline,822.88,4,7,28,29.38857143,36363,300,23104,0.042090737,62,8,,
984,700,NA,0.0122,215,0.26522541,8,NA,NA,0.000378893,0.315744536,0.84,0.15,Ca2.85Na0.15AlSb3,Ca3NaAlSb3,NA,Ca3AlSb3,NA,NA,81.96721311,0.26522541,"solid_state_reaction, Ar",polycrystalline,822.88,4,7,28,29.38857143,36363,300,46225,0.166666667,62,8,,
985,1000,NA,0.0125,243,0.472392,8,NA,NA,0.000472392,0.694694118,0.68,0.15,Ca2.85Na0.15AlSb3,Ca3NaAlSb3,NA,Ca3AlSb3,NA,NA,80,0.472392,"solid_state_reaction, Ar",polycrystalline,822.88,4,7,28,29.38857143,36363,300,59049,0.287058824,62,8,,
986,300,NA,0.0475,-191,0.023040632,11,NA,NA,7.68021E-05,0.00404932,5.69,0,Fe0.998Co0.002Si2,Fe0.998Co0.002Si2_Y2O3,NA,FeSi2,NA,NA,21.05263158,0.023040632,"solid_state_reaction, Ar",polycrystalline,601.91,16,3,48,12.53979167,9119,300,36481,0.002708353,64,16,,
987,400,NA,0.026,-183,0.051521538,11,NA,NA,0.000128804,0.009648228,5.34,0,Fe0.998Co0.002Si2,Fe0.998Co0.002Si2_Y2O3,NA,FeSi2,NA,NA,38.46153846,0.051521538,arc_melting_inAr,polycrystalline,601.91,16,3,48,12.53979167,9119,300,33489,0.007029674,64,16,,
988,700,NA,0.0123,-180.6,0.185621561,11,NA,NA,0.000265174,0.037881951,4.9,0,Fe0.998Co0.002Si2,Fe0.998Co0.002Si2_Y2O3,NA,FeSi2,NA,NA,81.30081301,0.185621561,arc_melting_inAr,polycrystalline,601.91,16,3,48,12.53979167,9119,300,32616.36,0.028339141,64,16,,
989,1000,NA,0.00605,-87.3,0.125971736,11,NA,NA,0.000125972,0.025093971,5.02,0,Fe0.998Co0.002Si2,Fe0.998Co0.002Si2_Y2O3,NA,FeSi2,NA,NA,165.2892562,0.125971736,arc_melting_inAr,polycrystalline,601.91,16,3,48,12.53979167,9119,300,7621.29,0.080339798,64,16,,
990,300,NA,0.1275,-318,0.023793882,11,NA,NA,7.93129E-05,0.005183852,4.59,2,Fe0.978Co0.00196Si1.96Y0.04O0.06,Fe0.998Co0.002Si2_Y2O3,NA,FeSi2,NA,NA,7.843137255,0.023793882,arc_melting_inAr,polycrystalline,601.91,16,3,48,12.53979167,9119,300,101124,0.001250801,64,16,,
991,400,NA,0.0563,-327,0.07597087,11,NA,NA,0.000189927,0.018574785,4.09,2,Fe0.978Co0.00196Si1.96Y0.04O0.06,Fe0.998Co0.002Si2_Y2O3,NA,FeSi2,NA,NA,17.76198934,0.07597087,arc_melting_inAr,polycrystalline,601.91,16,3,48,12.53979167,9119,300,106929,0.004238558,64,16,,
992,700,NA,0.024,-287,0.240242917,11,NA,NA,0.000343204,0.060820992,3.95,2,Fe0.978Co0.00196Si1.96Y0.04O0.06,Fe0.998Co0.002Si2_Y2O3,NA,FeSi2,NA,NA,41.66666667,0.240242917,arc_melting_inAr,polycrystalline,601.91,16,3,48,12.53979167,9119,300,82369,0.018016878,64,16,,
993,1000,NA,0.0122,-100.8,0.083283934,11,NA,NA,8.32839E-05,0.019782407,4.21,2,Fe0.978Co0.00196Si1.96Y0.04O0.06,Fe0.998Co0.002Si2_Y2O3,NA,FeSi2,NA,NA,81.96721311,0.083283934,arc_melting_inAr,polycrystalline,601.91,16,3,48,12.53979167,9119,300,10160.64,0.047505938,64,16,,
994,300,NA,0.27,-226,0.005675111,11,NA,NA,1.8917E-05,0.001984305,2.86,6,Fe0.978Co0.00196Si1.96Y0.12O0.18,Fe0.998Co0.002Si2_Y2O3,NA,FeSi2,NA,NA,3.703703704,0.005675111,arc_melting_inAr,polycrystalline,601.91,16,3,48,12.53979167,9119,300,51076,0.000947941,64,16,,
995,400,NA,0.1495,-227,0.013787023,11,NA,NA,3.44676E-05,0.005222357,2.64,6,Fe0.978Co0.00196Si1.96Y0.12O0.18,Fe0.998Co0.002Si2_Y2O3,NA,FeSi2,NA,NA,6.688963211,0.013787023,arc_melting_inAr,polycrystalline,601.91,16,3,48,12.53979167,9119,300,51529,0.002472889,64,16,,
996,700,NA,0.0518,-222,0.0666,11,NA,NA,9.51429E-05,0.0225,2.96,6,Fe0.978Co0.00196Si1.96Y0.12O0.18,Fe0.998Co0.002Si2_Y2O3,NA,FeSi2,NA,NA,19.30501931,0.0666,arc_melting_inAr,polycrystalline,601.91,16,3,48,12.53979167,9119,300,49284,0.011139518,64,16,,
997,1000,NA,0.0214,-68,0.021607477,11,NA,NA,2.16075E-05,0.006710396,3.22,6,Fe0.978Co0.00196Si1.96Y0.12O0.18,Fe0.998Co0.002Si2_Y2O3,NA,FeSi2,NA,NA,46.72897196,0.021607477,arc_melting_inAr,polycrystalline,601.91,16,3,48,12.53979167,9119,300,4624,0.035409532,64,16,,
998,300,NA,0.4571,470,0.014497922,8,NA,NA,4.83264E-05,0.009414235,1.54,0,Ca5Al2Sb6,Ca5NaAl2Sb6,NA,Ca3AlSb3,NA,NA,2.187705097,0.014497922,arc_melting_inAr,polycrystalline,770.68,2,13,26,29.64153846,183853,300,220900,0.00103987,55,8,,
999,400,NA,0.409,463,0.020965183,8,NA,NA,5.2413E-05,0.017044865,1.23,0,Ca5Al2Sb6,Ca5NaAl2Sb6,NA,Ca3AlSb3,NA,NA,2.444987775,0.020965183,"solid_state_reaction, Ar",polycrystalline,770.68,2,13,26,29.64153846,183853,300,214369,0.001940088,55,8,,
1000,700,NA,0.2349,390,0.04532567,8,NA,NA,6.4751E-05,0.059326794,0.764,0,Ca5Al2Sb6,Ca5NaAl2Sb6,NA,Ca3AlSb3,NA,NA,4.257130694,0.04532567,"solid_state_reaction, Ar",polycrystalline,770.68,2,13,26,29.64153846,183853,300,152100,0.00951725,55,8,,
1001,300,NA,0.0332,193,0.033658735,8,NA,NA,0.000112196,0.022589755,1.49,0.05,Ca4.95Na0.05Al2Sb6,Ca5NaAl2Sb6,NA,Ca3AlSb3,NA,NA,30.12048193,0.033658735,"solid_state_reaction, Ar",polycrystalline,770.68,2,13,26,29.64153846,183853,300,37249,0.014797445,55,8,,
1002,400,NA,0.0224,219.9,0.086350018,8,NA,NA,0.000215875,0.071958348,1.2,0.05,Ca4.95Na0.05Al2Sb6,Ca5NaAl2Sb6,NA,Ca3AlSb3,NA,NA,44.64285714,0.086350018,"solid_state_reaction, Ar",polycrystalline,770.68,2,13,26,29.64153846,183853,300,48356.01,0.036309524,55,8,,
1003,700,NA,0.0181,261.7,0.264866425,8,NA,NA,0.000378381,0.317966897,0.833,0.05,Ca4.95Na0.05Al2Sb6,Ca5NaAl2Sb6,NA,Ca3AlSb3,NA,NA,55.24861878,0.264866425,"solid_state_reaction, Ar",polycrystalline,770.68,2,13,26,29.64153846,183853,300,68486.89,0.113282882,55,8,,
1004,300,NA,0.00506,142.7,0.120730968,8,NA,NA,0.000402437,0.083262737,1.45,0.25,Ca4.75Na0.25Al2Sb6,Ca5NaAl2Sb6,NA,Ca3AlSb3,NA,NA,197.6284585,0.120730968,"solid_state_reaction, Ar",polycrystalline,770.68,2,13,26,29.64153846,183853,300,20363.29,0.099768298,55,8,,
1005,400,NA,0.00544,161,0.190595588,8,NA,NA,0.000476489,0.164306542,1.16,0.25,Ca4.75Na0.25Al2Sb6,Ca5NaAl2Sb6,NA,Ca3AlSb3,NA,NA,183.8235294,0.190595588,"solid_state_reaction, Ar",polycrystalline,770.68,2,13,26,29.64153846,183853,300,25921,0.154665314,55,8,,
1006,700,NA,0.00733,200.8,0.385053861,8,NA,NA,0.000550077,0.469577879,0.82,0.25,Ca4.75Na0.25Al2Sb6,Ca5NaAl2Sb6,NA,Ca3AlSb3,NA,NA,136.425648,0.385053861,"solid_state_reaction, Ar",polycrystalline,770.68,2,13,26,29.64153846,183853,300,40320.64,0.284164642,55,8,,
1007,1000,NA,0.00939,207,0.456325879,8,NA,NA,0.000456326,0.649112203,0.703,0.25,Ca4.75Na0.25Al2Sb6,Ca5NaAl2Sb6,NA,Ca3AlSb3,NA,NA,106.4962726,0.456325879,"solid_state_reaction, Ar",polycrystalline,770.68,2,13,26,29.64153846,183853,300,42849,0.369631444,55,8,,
1008,300,NA,0.887847148,-413.391,0.005774376,4,NA,NA,1.92479E-05,,NA,0.01,Fe1.98Ti0.02O3,FeM_2_O3,NA,Fe2TiO3,NA,NA,11263.2,0.005774376,"solid_state_reaction, Ar",polycrystalline,101.11,2,5,10,10.111,168009,293,170892.1189,NA,2,2,,
1009,400,NA,0.491905692,-402.826,0.013195114,4,NA,NA,3.29878E-05,,NA,0.01,Fe1.98Ti0.02O3,FeM_2_O3,NA,Fe2TiO3,NA,NA,20329.1,0.013195114,"solid_state_reaction, air",polycrystalline,101.11,2,5,10,10.111,168009,293,162268.7863,NA,2,2,,
1010,700,NA,0.179726815,-370.393,0.053433141,4,NA,NA,7.63331E-05,,NA,0.01,Fe1.98Ti0.02O3,FeM_2_O3,NA,Fe2TiO3,NA,NA,55640,0.053433141,"solid_state_reaction, air",polycrystalline,101.11,2,5,10,10.111,168009,293,137190.9744,NA,2,2,,
1011,1000,NA,0.138108766,-371.867,0.100127653,4,NA,NA,0.000100128,,NA,0.01,Fe1.98Ti0.02O3,FeM_2_O3,NA,Fe2TiO3,NA,NA,72406.7,0.100127653,"solid_state_reaction, air",polycrystalline,101.11,2,5,10,10.111,168009,293,138285.0657,NA,2,2,,
1012,300,NA,0.376396903,-366.462,0.01070368,4,NA,NA,3.56789E-05,0.001368757,7.82,0.02,Fe1.96Ti0.04O3,FeM_2_O3,NA,Fe2TiO3,NA,NA,26567.7,0.01070368,"solid_state_reaction, air",polycrystalline,101.11,2,5,10,10.111,168009,293,134294.3974,2.486899795,2,2,,
1013,400,NA,0.21392342,-343.857,0.022108404,4,NA,NA,5.5271E-05,0.003218108,6.87,0.02,Fe1.96Ti0.04O3,FeM_2_O3,NA,Fe2TiO3,NA,NA,46745.7,0.022108404,"solid_state_reaction, air",polycrystalline,101.11,2,5,10,10.111,168009,293,118237.6364,6.641019389,2,2,,
1014,700,NA,0.09422584,-322.973,0.07749264,4,NA,NA,0.000110704,0.016487796,4.7,0.02,Fe1.96Ti0.04O3,FeM_2_O3,NA,Fe2TiO3,NA,NA,106128,0.07749264,"solid_state_reaction, air",polycrystalline,101.11,2,5,10,10.111,168009,293,104311.5587,38.56736681,2,2,,
1015,1000,NA,0.072099613,-328.378,0.149559903,4,NA,NA,0.00014956,0.04224856,3.54,0.02,Fe1.96Ti0.04O3,FeM_2_O3,NA,Fe2TiO3,NA,NA,138697,0.149559903,"solid_state_reaction, air",polycrystalline,101.11,2,5,10,10.111,168009,293,107832.1109,95.59906215,2,2,,
1016,300,NA,0.41152094,-335.012,0.008181822,4,NA,NA,2.72727E-05,0.00128041,6.39,0.03,Fe1.94Ti0.06O3,FeM_2_O3,NA,Fe2TiO3,NA,NA,24300.1,0.008181822,"solid_state_reaction, air",polycrystalline,101.11,2,5,10,10.111,168009,293,112233.0401,2.783673427,2,2,,
1017,400,NA,0.205898583,-308.722,0.018515771,4,NA,NA,4.62894E-05,0.00312239,5.93,0.03,Fe1.94Ti0.06O3,FeM_2_O3,NA,Fe2TiO3,NA,NA,48567.6,0.018515771,"solid_state_reaction, air",polycrystalline,101.11,2,5,10,10.111,168009,293,95309.27328,7.993588128,2,2,,
1018,700,NA,0.075870807,-292.015,0.078674439,4,NA,NA,0.000112392,0.018127751,4.34,0.03,Fe1.94Ti0.06O3,FeM_2_O3,NA,Fe2TiO3,NA,NA,131803,0.078674439,"solid_state_reaction, air",polycrystalline,101.11,2,5,10,10.111,168009,293,85272.76023,51.87085806,2,2,,
1019,1000,NA,0.057563565,-294.717,0.150890777,4,NA,NA,0.000150891,0.045042023,3.35,0.03,Fe1.94Ti0.06O3,FeM_2_O3,NA,Fe2TiO3,NA,NA,173721,0.150890777,"solid_state_reaction, air",polycrystalline,101.11,2,5,10,10.111,168009,293,86858.11009,126.5311164,2,2,,
1020,300,NA,1,-427.641,0.005486305,4,NA,NA,1.82877E-05,,NA,0.01,Fe1.98Sn0.02O3,FeM_2_O3,NA,Fe2TiO3,NA,NA,10000,0.005486305,"solid_state_reaction, air",polycrystalline,303.23,6,5,30,10.10766667,84729,300,182876.8249,NA,167,12,,
1021,400,NA,0.515440005,-413.391,0.013261844,4,NA,NA,3.31546E-05,,NA,0.01,Fe1.98Sn0.02O3,FeM_2_O3,NA,Fe2TiO3,NA,NA,19400.9,0.013261844,"solid_state_reaction, air",polycrystalline,303.23,6,5,30,10.10766667,84729,300,170892.1189,NA,167,12,,
1022,700,NA,0.213016592,-373.833,0.045924018,4,NA,NA,6.56057E-05,,NA,0.01,Fe1.98Sn0.02O3,FeM_2_O3,NA,Fe2TiO3,NA,NA,46944.7,0.045924018,"solid_state_reaction, air",polycrystalline,303.23,6,5,30,10.10766667,84729,300,139751.1119,NA,167,12,,
1023,1000,NA,0.162304991,-374.57,0.086443851,4,NA,NA,8.64439E-05,,NA,0.01,Fe1.98Sn0.02O3,FeM_2_O3,NA,Fe2TiO3,NA,NA,61612.4,0.086443851,"solid_state_reaction, air",polycrystalline,303.23,6,5,30,10.10766667,84729,300,140302.6849,NA,167,12,,
1024,300,NA,0.467457917,-364.496,0.008526372,4,NA,NA,2.84212E-05,0.001246546,6.84,0.02,Fe1.96Sn0.04O3,FeM_2_O3,NA,Fe2TiO3,NA,NA,21392.3,0.008526372,"solid_state_reaction, air",polycrystalline,303.23,6,5,30,10.10766667,84729,300,132857.334,2.289351404,167,12,,
1025,400,NA,0.263429643,-335.504,0.017091916,4,NA,NA,4.27298E-05,0.002770165,6.17,0.02,Fe1.96Sn0.04O3,FeM_2_O3,NA,Fe2TiO3,NA,NA,37960.8,0.017091916,"solid_state_reaction, air",polycrystalline,303.23,6,5,30,10.10766667,84729,300,112562.934,6.004820227,167,12,,
1026,700,NA,0.107489318,-317.813,0.065777301,4,NA,NA,9.39676E-05,0.015587038,4.22,0.02,Fe1.96Sn0.04O3,FeM_2_O3,NA,Fe2TiO3,NA,NA,93032.5,0.065777301,"solid_state_reaction, air",polycrystalline,303.23,6,5,30,10.10766667,84729,300,101005.103,37.65391232,167,12,,
1027,1000,NA,0.087288979,-323.464,0.119865028,4,NA,NA,0.000119865,0.038917217,3.08,0.02,Fe1.96Sn0.04O3,FeM_2_O3,NA,Fe2TiO3,NA,NA,114562,0.119865028,"solid_state_reaction, air",polycrystalline,303.23,6,5,30,10.10766667,84729,300,104628.9593,90.75690909,167,12,,
1028,300,NA,0.000588239,-26.5219,0.035873744,5,NA,NA,0.000119579,0.015529759,2.31,NA,Ba7SrAl16Si30,Ba8SrAl14Si32,NA,NA,NA,NA,1699.98929,0.035873744,"solid_state_reaction, air",polycrystalline,1193,1,55,55,21.69090909,380509,90,703.4111796,0.538697905,223,48,,
1029,400,NA,0.000660331,-33.747,0.068987221,5,NA,NA,0.000172468,0.029608249,2.33,NA,Ba7SrAl16Si30,Ba8SrAl14Si32,NA,NA,NA,NA,1514.392025,0.068987221,flux_al_dynamic_vacuum,polycrystalline,1193,1,55,55,21.69090909,380509,90,1138.860009,0.634354771,223,48,,
1030,700,NA,0.00087797,-53.1525,0.225250496,5,NA,NA,0.000321786,0.091565242,2.46,NA,Ba7SrAl16Si30,Ba8SrAl14Si32,NA,NA,NA,NA,1138.991082,0.225250496,flux_al_dynamic_vacuum,polycrystalline,1193,1,55,55,21.69090909,380509,90,2825.188256,0.790811694,223,48,,
1031,1000,NA,0.0011173,-79.0454,0.559220913,5,NA,NA,0.000559221,0.217595686,2.57,NA,Ba7SrAl16Si30,Ba8SrAl14Si32,NA,NA,NA,NA,895.0147677,0.559220913,flux_al_dynamic_vacuum,polycrystalline,1193,1,55,55,21.69090909,380509,90,6248.175261,0.849741647,223,48,,
1032,300,NA,2.91889,-752.196,0.005815212,4,NA,NA,1.9384E-05,0.00019646,29.6,NA,Nd2CuO4,Nd2_Cu0.98M0.02_O4,NA,Nd2CuO4,NA,NA,0.342595987,0.005815212,flux_al_dynamic_vacuum,polycrystalline,189.28,2,7,14,13.52,261375,298,565798.8224,8.47231E-06,139,32,,
1033,400,NA,2.16164,-618.425,0.007077024,4,NA,NA,1.76926E-05,0.000516571,13.7,NA,Nd2CuO4,Nd2_Cu0.98M0.02_O4,NA,Nd2CuO4,NA,NA,0.462611721,0.007077024,"solid_state_reaction, air",polycrystalline,189.28,2,7,14,13.52,261375,298,382449.4806,3.29569E-05,139,32,,
1034,700,NA,0.0243757,-99.7041,0.028547428,4,NA,NA,4.0782E-05,0.006813229,4.19,NA,Nd2CuO4,Nd2_Cu0.98M0.02_O4,NA,Nd2CuO4,NA,NA,41.02446289,0.028547428,"solid_state_reaction, air",polycrystalline,189.28,2,7,14,13.52,261375,298,9940.907557,0.016723098,139,32,,
1035,1000,NA,0.00158489,26.268,0.043536638,4,NA,NA,4.35366E-05,0.011049908,3.94,NA,Nd2CuO4,Nd2_Cu0.98M0.02_O4,NA,Nd2CuO4,NA,NA,630.9586154,0.043536638,"solid_state_reaction, air",polycrystalline,189.28,2,7,14,13.52,261375,298,690.007824,0.390745945,139,32,,
1036,300,NA,0.0594173,-249.392,0.031403162,4,NA,NA,0.000104677,0.003200812,9.811,NA,Nd2Cu0.98Ni0.02O4,Nd2_Cu0.98M0.02_O4,NA,Nd2CuO4,NA,NA,16.83011513,0.031403162,"solid_state_reaction, air",polycrystalline,189.28,2,7,14,13.52,261375,298,62196.36966,0.001255697,139,32,,
1037,400,NA,0.038248,-182.676,0.034899102,4,NA,NA,8.72478E-05,0.00434609,8.03,NA,Nd2Cu0.98Ni0.02O4,Nd2_Cu0.98M0.02_O4,NA,Nd2CuO4,NA,NA,26.14515792,0.034899102,"solid_state_reaction, air",polycrystalline,189.28,2,7,14,13.52,261375,298,33370.52098,0.003177793,139,32,,
1038,700,NA,0.0216164,-98.5041,0.031421238,4,NA,NA,4.48875E-05,0.005984998,5.25,NA,Nd2Cu0.98Ni0.02O4,Nd2_Cu0.98M0.02_O4,NA,Nd2CuO4,NA,NA,46.26117207,0.031421238,"solid_state_reaction, air",polycrystalline,189.28,2,7,14,13.52,261375,298,9703.057717,0.015050301,139,32,,
1039,1000,NA,0.0229546,-82.6705,0.029773603,4,NA,NA,2.97736E-05,0.007630344,3.902,NA,Nd2Cu0.98Ni0.02O4,Nd2_Cu0.98M0.02_O4,NA,Nd2CuO4,NA,NA,43.56425292,0.029773603,"solid_state_reaction, air",polycrystalline,189.28,2,7,14,13.52,261375,298,6834.41157,0.027241614,139,32,,
1040,300,NA,0.189785,-343.219,0.018620958,4,NA,NA,6.20699E-05,0.001088945,17.1,NA,Nd2Cu0.98Zn0.02O4,Nd2_Cu0.98M0.02_O4,NA,Nd2CuO4,NA,NA,5.26912032,0.018620958,"solid_state_reaction, air",polycrystalline,189.28,2,7,14,13.52,261375,298,117799.282,0.000225555,139,32,,
1041,400,NA,0.140548,-294.38,0.024663342,4,NA,NA,6.16584E-05,0.002221923,11.1,NA,Nd2Cu0.98Zn0.02O4,Nd2_Cu0.98M0.02_O4,NA,Nd2CuO4,NA,NA,7.115006973,0.024663342,"solid_state_reaction, air",polycrystalline,189.28,2,7,14,13.52,261375,298,86659.5844,0.000625608,139,32,,
1042,700,NA,0.0763148,-175.632,0.028294144,4,NA,NA,4.04202E-05,0.005420334,5.22,NA,Nd2Cu0.98Zn0.02O4,Nd2_Cu0.98M0.02_O4,NA,Nd2CuO4,NA,NA,13.10361817,0.028294144,"solid_state_reaction, air",polycrystalline,189.28,2,7,14,13.52,261375,298,30846.59942,0.004287544,139,32,,
1043,1000,NA,0.0371163,-63.6816,0.010926052,4,NA,NA,1.09261E-05,0.003009932,3.63,NA,Nd2Cu0.98Zn0.02O4,Nd2_Cu0.98M0.02_O4,NA,Nd2CuO4,NA,NA,26.9423407,0.010926052,"solid_state_reaction, air",polycrystalline,189.28,2,7,14,13.52,261375,298,4055.346179,0.018110003,139,32,,
1044,300,NA,0.00053,-45,0.114622642,9,NA,NA,0.000382075,0.047719668,2.402,Sb1,La3Te3.8Sb0.2,La3TeM,NA,La3Te4,NA,NA,1886.792453,0.114622642,"solid_state_reaction, air",polycrystalline,893.06,4,7,28,31.895,642048,300,2025,0.574992538,220,48,,
1045,400,NA,0.000589,-46.6,0.147474363,9,NA,NA,0.000368686,0.057160606,2.58,Sb1,La3Te3.8Sb0.2,La3TeM,NA,La3Te4,NA,NA,1697.792869,0.147474363,"solid_state_reaction, Ar",polycrystalline,893.06,4,7,28,31.895,642048,300,2171.56,0.64226583,220,48,,
1046,700,NA,0.000802,-67.6,0.398856858,9,NA,NA,0.000569796,0.146638551,2.72,Sb1,La3Te3.8Sb0.2,La3TeM,NA,La3Te4,NA,NA,1246.882793,0.398856858,"solid_state_reaction, Ar",polycrystalline,893.06,4,7,28,31.895,642048,300,4569.76,0.782969048,220,48,,
1047,1000,NA,0.00103,-87.8,0.748431068,9,NA,NA,0.000748431,0.281365063,2.66,Sb1,La3Te3.8Sb0.2,La3TeM,NA,La3Te4,NA,NA,970.8737864,0.748431068,"solid_state_reaction, Ar",polycrystalline,893.06,4,7,28,31.895,642048,300,7708.84,0.890575954,220,48,,
1048,300,NA,0.0011,-53,0.076609091,9,NA,NA,0.000255364,0.037370288,2.05,Sb2,La3Te3.65Sb0.35,La3TeM,NA,La3Te4,NA,NA,909.0909091,0.076609091,"solid_state_reaction, Ar",polycrystalline,893.06,4,7,28,31.895,642048,300,2809,0.324611973,220,48,,
1049,400,NA,0.00137,-58,0.098218978,9,NA,NA,0.000245547,0.047679116,2.06,Sb2,La3Te3.65Sb0.35,La3TeM,NA,La3Te4,NA,NA,729.9270073,0.098218978,"solid_state_reaction, Ar",polycrystalline,893.06,4,7,28,31.895,642048,300,3364,0.345829495,220,48,,
1050,700,NA,0.00187,-87.2,0.284635722,9,NA,NA,0.000406622,0.143755415,1.98,Sb2,La3Te3.65Sb0.35,La3TeM,NA,La3Te4,NA,NA,534.7593583,0.284635722,"solid_state_reaction, Ar",polycrystalline,893.06,4,7,28,31.895,642048,300,7603.84,0.461297467,220,48,,
1051,1000,NA,0.00225,-117.3,0.611524,9,NA,NA,0.000611524,0.330553514,1.85,Sb2,La3Te3.65Sb0.35,La3TeM,NA,La3Te4,NA,NA,444.4444444,0.611524,"solid_state_reaction, Ar",polycrystalline,893.06,4,7,28,31.895,642048,300,13759.29,0.586186186,220,48,,
1052,300,NA,0.018,-91,0.013801667,9,NA,NA,4.60056E-05,0.009388889,1.47,Sb4,La3Te3.35Sb0.65,La3TeM,NA,La3Te4,NA,NA,55.55555556,0.013801667,"solid_state_reaction, Ar",polycrystalline,893.06,4,7,28,31.895,642048,300,8281,0.027664399,220,48,,
1053,400,NA,0.00135,-89.9,0.239466963,9,NA,NA,0.000598667,0.176078649,1.36,Sb4,La3Te3.35Sb0.65,La3TeM,NA,La3Te4,NA,NA,740.7407407,0.239466963,"solid_state_reaction, Ar",polycrystalline,893.06,4,7,28,31.895,642048,300,8082.01,0.531590414,220,48,,
1054,700,NA,0.00721,-159.3,0.246373689,9,NA,NA,0.000351962,0.210575803,1.17,Sb4,La3Te3.35Sb0.65,La3TeM,NA,La3Te4,NA,NA,138.6962552,0.246373689,"solid_state_reaction, Ar",polycrystalline,893.06,4,7,28,31.895,642048,300,25376.49,0.202472824,220,48,,
1055,1000,NA,0.00687,-221.2,0.712218923,9,NA,NA,0.000712219,0.721599719,0.987,Sb4,La3Te3.35Sb0.65,La3TeM,NA,La3Te4,NA,NA,145.5604076,0.712218923,"solid_state_reaction, Ar",polycrystalline,893.06,4,7,28,31.895,642048,300,48929.44,0.359845384,220,48,,
1056,300,NA,0.0071,-71,0.0213,9,NA,NA,0.000071,0.010828673,1.967,Bi1,La3Te3.35Bi0.65,La3TeM,NA,La3Te4,NA,NA,140.8450704,0.0213,"solid_state_reaction, Ar",polycrystalline,893.06,4,7,28,31.895,642048,300,5041,0.052414129,220,48,,
1057,400,NA,0.00535,-69.5,0.036114019,9,NA,NA,9.0285E-05,0.019734436,1.83,Bi1,La3Te3.35Bi0.65,La3TeM,NA,La3Te4,NA,NA,186.9158879,0.036114019,"solid_state_reaction, Ar",polycrystalline,893.06,4,7,28,31.895,642048,300,4830.25,0.099688474,220,48,,
1058,700,NA,0.00437,-130.6,0.273214005,9,NA,NA,0.000390306,0.175137182,1.56,Bi1,La3Te3.35Bi0.65,La3TeM,NA,La3Te4,NA,NA,228.8329519,0.273214005,"solid_state_reaction, Ar",polycrystalline,893.06,4,7,28,31.895,642048,300,17056.36,0.250542745,220,48,,
1059,1000,NA,0.00527,-185.2,0.650835674,9,NA,NA,0.000650836,0.475062535,1.37,Bi1,La3Te3.35Bi0.65,La3TeM,NA,La3Te4,NA,NA,189.7533207,0.650835674,"solid_state_reaction, Ar",polycrystalline,893.06,4,7,28,31.895,642048,300,34299.04,0.337954819,220,48,,
1060,300,NA,0.00061,-40.87,0.0821487,9,NA,NA,0.000273829,0.03339378,2.46,La1,La2.99Te4,La3TeM,NA,La3Te4,NA,NA,1639.344262,0.0821487,"solid_state_reaction, Ar",polycrystalline,893.06,4,7,28,31.895,642048,300,1670.3569,0.487804878,220,48,,
1061,400,NA,0.00061,-41.6,0.113479344,9,NA,NA,0.000283698,0.043562128,2.605,La1,La2.99Te4,La3TeM,NA,La3Te4,NA,NA,1639.344262,0.113479344,"solid_state_reaction, Ar",polycrystalline,893.06,4,7,28,31.895,642048,300,1730.56,0.614203455,220,48,,
1062,700,NA,0.000802,-57.6,0.28958005,9,NA,NA,0.000413686,0.101964806,2.84,La1,La2.99Te4,La3TeM,NA,La3Te4,NA,NA,1246.882793,0.28958005,"solid_state_reaction, Ar",polycrystalline,893.06,4,7,28,31.895,642048,300,3317.76,0.749885849,220,48,,
1063,1000,NA,0.000974,-74.7,0.572904517,9,NA,NA,0.000572905,0.199618299,2.87,La1,La2.99Te4,La3TeM,NA,La3Te4,NA,NA,1026.694045,0.572904517,"solid_state_reaction, Ar",polycrystalline,893.06,4,7,28,31.895,642048,300,5580.09,0.872868805,220,48,,
1064,300,NA,0.0027,-41,0.018677778,9,NA,NA,6.22593E-05,0.015062724,1.24,La2,La2.74Te4,La3TeM,NA,La3Te4,NA,NA,370.3703704,0.018677778,"solid_state_reaction, Ar",polycrystalline,893.06,4,7,28,31.895,642048,300,1681,0.218637993,220,48,,
1065,400,NA,0.00268,-89,0.118223881,9,NA,NA,0.00029556,0.101046052,1.17,La2,La2.74Te4,La3TeM,NA,La3Te4,NA,NA,373.1343284,0.118223881,"solid_state_reaction, Ar",polycrystalline,893.06,4,7,28,31.895,642048,300,7921,0.311264192,220,48,,
1066,700,NA,0.00425,-159,0.416392941,9,NA,NA,0.000594847,0.416392941,1,La2,La2.74Te4,La3TeM,NA,La3Te4,NA,NA,235.2941176,0.416392941,"solid_state_reaction, Ar",polycrystalline,893.06,4,7,28,31.895,642048,300,25281,0.401882353,220,48,,
1067,1000,NA,0.00639,-215,0.723395931,9,NA,NA,0.000723396,0.810073831,0.893,La2,La2.74Te4,La3TeM,NA,La3Te4,NA,NA,156.4945227,0.723395931,"solid_state_reaction, Ar",polycrystalline,893.06,4,7,28,31.895,642048,300,46225,0.427599816,220,48,,
1068,300,NA,0.296735905,-210,0.00445851,2,NA,NA,1.48617E-05,0.001603781,2.78,0.0025,Zn0.9975Al0.0025O,ZnAlO,NA,ZnO,NA,NA,3.37,0.00445851,"solid_state_reaction, Ar",polycrystalline,47.62,2,2,4,11.905,26170,295,44100,0.000887353,186,12,,
1069,400,NA,0.194552529,-220,0.00995104,2,NA,NA,2.48776E-05,0.003703402,2.687,0.0025,Zn0.9975Al0.0025O,ZnAlO,NA,ZnO,NA,NA,5.14,0.00995104,microwave_solvothermal_inAir,polycrystalline,47.62,2,2,4,11.905,26170,295,48400,0.001867004,186,12,,
1070,700,NA,0.065316786,-268,0.076973781,2,NA,NA,0.000109963,0.033716067,2.283,0.0025,Zn0.9975Al0.0025O,ZnAlO,NA,ZnO,NA,NA,15.31,0.076973781,microwave_solvothermal_inAir,polycrystalline,47.62,2,2,4,11.905,26170,295,71824,0.011453999,186,12,,
1071,1000,NA,0.012271444,-316,0.813726544,2,NA,NA,0.000813727,0.426280342,1.9089,0.0025,Zn0.9975Al0.0025O,ZnAlO,NA,ZnO,NA,NA,81.49,0.813726544,microwave_solvothermal_inAir,polycrystalline,47.62,2,2,4,11.905,26170,295,99856,0.104162397,186,12,,
1072,300,NA,0.00282598,-92.4,0.09063503,4,NA,NA,0.000302117,0.054370144,1.667,NA,Sr0.61Ba0.39Nb2O6,Sr0.6Ba0.4Nb2O6,NA,Sr0.6Ba0.4Nb2O6,NA,NA,353.8595206,0.09063503,microwave_solvothermal_inAir,single_crystal,610.4,5,9,45,13.56444444,96013,300,8537.76,0.155384025,100,8,,
1073,300,NA,0.10502047,-186,0.009882645,4,NA,NA,3.29421E-05,0.005928401,1.667,NA,Sr0.61Ba0.39Nb2O6,Sr0.6Ba0.4Nb2O6,NA,Sr0.6Ba0.4Nb2O6,NA,NA,9.52195324,0.009882645,CzochralskiMethod,single_crystal,610.4,5,9,45,13.56444444,96013,300,34596,0.004181206,100,8,,
1074,400,NA,0.014613639,-194,0.103016093,4,NA,NA,0.00025754,0.050985445,2.0205,NA,Sr0.61Ba0.39Nb2O6,Sr0.6Ba0.4Nb2O6,NA,Sr0.6Ba0.4Nb2O6,NA,NA,68.42922504,0.103016093,CzochralskiMethod,single_crystal,610.4,5,9,45,13.56444444,96013,300,37636,0.033054652,100,8,,
1075,700,NA,0.0014,-201,2.02005,4,NA,NA,0.002885786,0.930169913,2.1717,NA,Sr0.61Ba0.39Nb2O6,Sr0.6Ba0.4Nb2O6,NA,Sr0.6Ba0.4Nb2O6,NA,NA,714.2857143,2.02005,CzochralskiMethod,single_crystal,610.4,5,9,45,13.56444444,96013,300,40401,0.561771884,100,8,,
1076,300,NA,0.061881188,-220,0.02346432,4,NA,NA,7.82144E-05,0.014075777,1.667,NA,Sr0.61Ba0.39Nb2O6,Sr0.6Ba0.4Nb2O6,NA,Sr0.6Ba0.4Nb2O6,NA,NA,16.16,0.02346432,CzochralskiMethod,polycrystalline,610.4,5,9,45,13.56444444,96013,300,48400,0.007096053,100,8,,
1077,400,NA,0.016225864,-220,0.11931568,4,NA,NA,0.000298289,0.059052551,2.0205,NA,Sr0.61Ba0.39Nb2O6,Sr0.6Ba0.4Nb2O6,NA,Sr0.6Ba0.4Nb2O6,NA,NA,61.63,0.11931568,templated_grain_growth_inAir,polycrystalline,610.4,5,9,45,13.56444444,96013,300,48400,0.029770294,100,8,,
1078,700,NA,0.008,-216,0.40824,4,NA,NA,0.0005832,0.187981765,2.1717,NA,Sr0.61Ba0.39Nb2O6,Sr0.6Ba0.4Nb2O6,NA,Sr0.6Ba0.4Nb2O6,NA,NA,125,0.40824,templated_grain_growth_inAir,polycrystalline,610.4,5,9,45,13.56444444,96013,300,46656,0.09831008,100,8,,
1079,300,NA,0.00114,-19,0.0095,4,NA,NA,3.16667E-05,0.003877551,2.45,NA,Sr4.5Nb4.5O15.5,SrnNbnO3n+2,NA,SrnNbnO3n+2,NA,NA,877.1929825,0.0095,templated_grain_growth_inAir,single_crystal,735.99,2,26,52,14.15365385,48207,300,361,0.262083781,31,4,,
1080,300,NA,0.005,-107,0.068694,4,NA,NA,0.00022898,0.038163333,1.8,NA,Sr1.6La0.4Nb2O7,Sr2-xLaxNb2O7,NA,Sr2Nb2O7,NA,NA,200,0.068694,floating_zone_method_Ar,single,597.36,4,11,44,13.57636364,187,300,11449,0.081333333,36,8,,
1081,300,NA,0.001178241,120.746,0.371221167,10,NA,NA,0.001237404,0.151567098,2.44922,NA,Si0.8Ge0.2,SiGe,NA,Si,NA,NA,848.723,0.371221167,floating_zone_method_Ar,polycrystalline,169.78,4,2,8,21.2225,53910,300,14579.59652,0.253658404,227,192,,
1082,400,NA,0.001291918,138.432,0.593332402,10,NA,NA,0.001483331,0.235493287,2.51953,NA,Si0.8Ge0.2,SiGe,NA,Si,NA,NA,774.043,0.593332402,ball_milling_hotpressed_nanopowders,polycrystalline,169.78,4,2,8,21.2225,53910,300,19163.41862,0.299844006,227,192,,
1083,700,NA,0.001787074,191.491,1.436323617,10,NA,NA,0.002051891,0.55966257,2.56641,NA,Si0.8Ge0.2,SiGe,NA,Si,NA,NA,559.574,1.436323617,ball_milling_hotpressed_nanopowders,polycrystalline,169.78,4,2,8,21.2225,53910,300,36668.80308,0.372408303,227,192,,
1084,1000,NA,0.002484145,231.644,2.160056838,10,NA,NA,0.002160057,0.845526008,2.55469,NA,Si0.8Ge0.2,SiGe,NA,Si,NA,NA,402.553,2.160056838,ball_milling_hotpressed_nanopowders,polycrystalline,169.78,4,2,8,21.2225,53910,300,53658.94274,0.384480825,227,192,,
1085,300,NA,0.000678887,81,0.28993059,9,NA,NA,0.000966435,0.101730032,2.85,NA,Pb0.96Sr0.4TeNa0.2,PbTe_SrTeNaDoped,NA,PbTe,NA,NA,1473,0.28993059,ball_milling_hotpressed_nanopowders,polycrystalline,269.84,4,2,8,33.73,63099,298,6561,0.378328421,225,192,,
1086,400,NA,0.000844595,128,0.77594624,9,NA,NA,0.001939866,0.364979417,2.126,NA,Pb0.96Sr0.4TeNa0.2,PbTe_SrTeNaDoped,NA,PbTe,NA,NA,1184,0.77594624,sparks plasma sintering,polycrystalline,269.84,4,2,8,33.73,63099,298,16384,0.543548448,225,192,,
1087,700,NA,0.002123142,239,1.88327937,9,NA,NA,0.002690399,1.595999466,1.18,NA,Pb0.96Sr0.4TeNa0.2,PbTe_SrTeNaDoped,NA,PbTe,NA,NA,471,1.88327937,sparks plasma sintering,polycrystalline,269.84,4,2,8,33.73,63099,298,57121,0.681752542,225,192,,
1088,1000,NA,0.003154574,265,2.2261325,9,NA,NA,0.002226133,2.271563776,0.98,NA,Pb0.96Sr0.4TeNa0.2,PbTe_SrTeNaDoped,NA,PbTe,NA,NA,317,2.2261325,sparks plasma sintering,polycrystalline,269.84,4,2,8,33.73,63099,298,70225,0.789265306,225,192,,
1089,300,NA,0.0004095,68,0.33875424,9,NA,NA,0.001129181,0.110523406,3.065,NA,Pb0.98Sr0.2TeNa0.1,PbTe_SrTeNaDoped,NA,PbTe,NA,NA,2442,0.33875424,sparks plasma sintering,polycrystalline,269.84,4,2,8,33.73,63099,298,4624,0.583211746,225,192,,
1090,400,NA,0.000706714,117,0.7747974,9,NA,NA,0.001936994,0.34744278,2.23,NA,Pb0.98Sr0.2TeNa0.1,PbTe_SrTeNaDoped,NA,PbTe,NA,NA,1415,0.7747974,melting,polycrystalline,269.84,4,2,8,33.73,63099,298,13689,0.619300448,225,192,,
1091,700,NA,0.003012048,263,1.60748756,9,NA,NA,0.002296411,1.560667534,1.03,NA,Pb0.98Sr0.2TeNa0.1,PbTe_SrTeNaDoped,NA,PbTe,NA,NA,332,1.60748756,melting,polycrystalline,269.84,4,2,8,33.73,63099,298,69169,0.550539806,225,192,,
1092,300,NA,0.00041684,64,0.29478912,9,NA,NA,0.00098263,0.068715413,4.29,NA,Pb0.98TeNa0.2,PbTe_NaDoped,NA,PbTe,NA,NA,2399,0.29478912,melting,polycrystalline,269.84,4,2,8,33.73,63099,298,4096,0.40933986,225,192,,
1093,400,NA,0.000576037,105,0.765576,9,NA,NA,0.00191394,0.24074717,3.18,NA,Pb0.98TeNa0.2,PbTe_NaDoped,NA,PbTe,NA,NA,1736,0.765576,melting,polycrystalline,269.84,4,2,8,33.73,63099,298,11025,0.532810063,225,192,,
1094,700,NA,0.002252252,236,1.73103168,9,NA,NA,0.002472902,1.202105333,1.44,NA,Pb0.98TeNa0.2,PbTe_NaDoped,NA,PbTe,NA,NA,444,1.73103168,melting,polycrystalline,269.84,4,2,8,33.73,63099,298,55696,0.526633333,225,192,,
1095,300,NA,0.003901983,-43.647359,0.014647106,NA,NA,NA,4.88237E-05,0.006051197,2.42053025,NA,W08,WO3-Nb2O5,NA,WO3-Nb2O5,NA,NA,256.279944,0.014647106,melting,polycrystalline,NA,NA,NA,NA,NA,NA,NA,1905.091948,0.077502406,NA,NA,,
1096,400,NA,0.004308941,-58.451946,0.031716653,NA,NA,NA,7.92916E-05,0.013186889,2.4051656,NA,W08,WO3-Nb2O5,NA,WO3-Nb2O5,NA,NA,232.0755605,0.031716653,SPS,polycrystalline,NA,NA,NA,NA,NA,NA,NA,3416.629991,0.094174699,NA,NA,,
1097,700,NA,0.005641709,-98.148999,0.119525105,NA,NA,NA,0.00017075,0.050184418,2.38171745,NA,W08,WO3-Nb2O5,NA,WO3-Nb2O5,NA,NA,177.2512656,0.119525105,SPS,polycrystalline,NA,NA,NA,NA,NA,NA,NA,9633.226005,0.127112123,NA,NA,,
1098,1000,NA,0.007142314,-130.77099,0.239432932,NA,NA,NA,0.000239433,0.100087421,2.392238,NA,W08,WO3-Nb2O5,NA,WO3-Nb2O5,NA,NA,140.0106464,0.239432932,SPS,polycrystalline,NA,NA,NA,NA,NA,NA,NA,17101.05183,0.142806016,NA,NA,,
,,,,,,,,,,,,,,,,,,,,,,,,,,,,,,,,,,,
