Repository: Luochenghuang/TEMANN

___           ___           ___           ___           ___           ___     
               /\  \         /\  \         /\__\         /\  \         /\__\         /\__\    
               \:\  \       /::\  \       /::|  |       /::\  \       /::|  |       /::|  |   
                \:\  \     /:/\:\  \     /:|:|  |      /:/\:\  \     /:|:|  |      /:|:|  |   
                /::\  \   /::\~\:\  \   /:/|:|__|__   /::\~\:\  \   /:/|:|  |__   /:/|:|  |__ 
               /:/\:\__\ /:/\:\ \:\__\ /:/ |::::\__\ /:/\:\ \:\__\ /:/ |:| /\__\ /:/ |:| /\__\
              /:/  \/__/ \:\~\:\ \/__/ \/__/~~/:/  / \/__\:\/:/  / \/__|:|/:/  / \/__|:|/:/  /
             /:/  /       \:\ \:\__\         /:/  /       \::/  /      |:/:/  /      |:/:/  / 
             \/__/         \:\ \/__/        /:/  /        /:/  /       |::/  /       |::/  /  
                            \:\__\         /:/  /        /:/  /        /:/  /        /:/  /   
                             \/__/         \/__/         \/__/         \/__/         \/__/

# TEMANN
* ThermoElectric Materials Artifical Neural Network (TEMANN) is a python package that can be used to predict **Seebeck coefficients** for novel materials in units of **uV/K**. All that is required for prediction is the material's chemical formula, the space group of the material, and the temperature (K) of interest.

# Use Cases

1. Input novel materials to generate predicted Seebeck coefficent.
2. Input three elements and generate a ternary heatmap of the Seebeck coefficients.

# Example
```
>>> import temann
>>> temann.predict_seebeck('CaMnO3', 62, 400)
-435.9079284667969
>>> temann.plot_ternary('CaMnO')
```

# Workflow

File: TE_survey_csv.csv (part 1 of 10)
T (K),Z*10^-4 reported,Resist. (Ohm.cm),Seebeck (uV/K),kappaZT,,Resist. (400K),Seebeck (400K),Pf (W/K^2/m),ZT,kappa (W/mK),x,Formula,series,T Max,family,,,Conduct. (S/cm),,Power Factor*T (W/mK),preparative route,final form,Authors,DOI,Comments,Comments,Cell Volume (A^3),Formula Units per Cell,Atoms per formula unit,total atoms per unit cell,average atomic volume,Author of Unit Cell,Unit Cell DOI,ICSD of structure,temp of ICSD (K),S^2,ke/ktotal,space group,# symmetry elements,,
,,,,,,,,,,,,,,,,,,,,,,,,,,,,,,,,,,,,,,,,,
300,,50,-462.97,1.2860E-04,1,50.000000,-462.97,4.2868E-07,,,0,CaMnO3,Ca1-xLaxMnO3,,CaMnO3,,,2.0000E-02,,1.2860E-04,Solid state reaction,polycrystalline,Lan2009JMST,http://www.jmst.org/EN/Y2009/V25/I04/0535,,,206.97,4,5,20,10.3485,Poeppelmeier,http://dx.doi.org/10.1016/0022-4596(82)90292-4,35218,300,2.1434E+05,,62,8,,
400,,50,-462.97,1.7147E-04,1,50.000000,-462.97,4.2868E-07,,,0,CaMnO3,Ca1-xLaxMnO3,,CaMnO3,,,2.0000E-02,,1.7147E-04,Solid state reaction,polycrystalline,Lan2009JMST,http://www.jmst.org/EN/Y2009/V25/I04/0535,,,206.97,4,5,20,10.3485,Poeppelmeier,http://dx.doi.org/10.1016/0022-4596(82)90292-4,35218,300,2.1434E+05,,62,8,,
700,,2.417491884,-470.65,6.4140E-03,1,50.000000,-462.97,9.1629E-06,,,0,CaMnO3,Ca1-xLaxMnO3,,CaMnO3,,,4.1365E-01,,6.4140E-03,Solid state reaction,polycrystalline,Lan2009JMST,http://www.jmst.org/EN/Y2009/V25/I04/0535,,,206.97,4,5,20,10.3485,Poeppelmeier,http://dx.doi.org/10.1016/0022-4596(82)90292-4,35218,300,2.2151E+05,,62,8,,
1000,,0.177489866,-279.83,4.4118E-02,1,50.000000,-462.97,4.4118E-05,,,0,CaMnO3,Ca1-xLaxMnO3,,CaMnO3,,,5.6341E+00,,4.4118E-02,Solid state reaction,polycrystalline,Lan2009JMST,http://www.jmst.org/EN/Y2009/V25/I04/0535,,,206.97,4,5,20,10.3485,Poeppelmeier,http://dx.doi.org/10.1016/0022-4596(82)90292-4,35218,300,7.8304E+04,,62,8,,
300,,0.046114613,-201.71,2.6468E-02,1,0.046115,-201.71,8.8228E-05,,,0.02,Ca0.98La0.02MnO3,Ca1-xLaxMnO3,,CaMnO3,,,2.1685E+01,,2.6468E-02,Solid state reaction,polycrystalline,Lan2009JMST,http://www.jmst.org/EN/Y2009/V25/I04/0535,,,207.74,4,5,20,10.387,Taguchi,http://dx.doi.org/10.1006/jssc.1996.0250,82210,300,4.0686E+04,,62,8,,
400,,0.046114613,-201.71,3.5291E-02,1,0.046115,-201.71,8.8228E-05,,,0.02,Ca0.98La0.02MnO3,Ca1-xLaxMnO3,,CaMnO3,,,2.1685E+01,,3.5291E-02,Solid state reaction,polycrystalline,Lan2009JMST,http://www.jmst.org/EN/Y2009/V25/I04/0535,,,207.74,4,5,20,10.387,Taguchi,http://dx.doi.org/10.1006/jssc.1996.0250,82210,300,4.0686E+04,,62,8,,
700,,0.065049112,-224.12,5.4053E-02,1,0.046115,-201.71,7.7218E-05,,,0.02,Ca0.98La0.02MnO3,Ca1-xLaxMnO3,,CaMnO3,,,1.5373E+01,,5.4053E-02,Solid state reaction,polycrystalline,Lan2009JMST,http://www.jmst.org/EN/Y2009/V25/I04/0535,,,207.74,4,5,20,10.387,Taguchi,http://dx.doi.org/10.1006/jssc.1996.0250,82210,300,5.0230E+04,,62,8,,
1000,,0.041084466,-190.18,8.8035E-02,1,0.046115,-201.71,8.8035E-05,,,0.02,Ca0.98La0.02MnO3,Ca1-xLaxMnO3,,CaMnO3,,,2.4340E+01,,8.8035E-02,Solid state reaction,polycrystalline,Lan2009JMST,http://www.jmst.org/EN/Y2009/V25/I04/0535,,,207.74,4,5,20,10.387,Taguchi,http://dx.doi.org/10.1006/jssc.1996.0250,82210,300,3.6169E+04,,62,8,,
300,,0.015255507,-123.59,3.0035E-02,1,0.015256,-123.59,1.0012E-04,,,0.04,Ca0.96La0.04MnO3,Ca1-xLaxMnO3,,CaMnO3,,,6.5550E+01,,3.0035E-02,Solid state reaction,polycrystalline,Lan2009JMST,http://www.jmst.org/EN/Y2009/V25/I04/0535,,,208.49,4,5,20,10.4245,Taguchi,http://dx.doi.org/10.1006/jssc.1996.0250,82209,300,1.5273E+04,,62,8,,
400,,0.015255507,-123.59,4.0047E-02,1,0.015256,-123.59,1.0012E-04,,,0.04,Ca0.96La0.04MnO3,Ca1-xLaxMnO3,,CaMnO3,,,6.5550E+01,,4.0047E-02,Solid state reaction,polycrystalline,Lan2009JMST,http://www.jmst.org/EN/Y2009/V25/I04/0535,,,208.49,4,5,20,10.4245,Taguchi,http://dx.doi.org/10.1006/jssc.1996.0250,82209,300,1.5273E+04,,62,8,,
700,,0.02167829,-173.53,9.7238E-02,1,0.015256,-123.59,1.3891E-04,,,0.04,Ca0.96La0.04MnO3,Ca1-xLaxMnO3,,CaMnO3,,,4.6129E+01,,9.7238E-02,Solid state reaction,polycrystalline,Lan2009JMST,http://www.jmst.org/EN/Y2009/V25/I04/0535,,,208.49,4,5,20,10.4245,Taguchi,http://dx.doi.org/10.1006/jssc.1996.0250,82209,300,3.0114E+04,,62,8,,
1000,,0.022216199,-160.09,1.1535E-01,1,0.015256,-123.59,1.1535E-04,,,0.04,Ca0.96La0.04MnO3,Ca1-xLaxMnO3,,CaMnO3,,,4.5012E+01,,1.1535E-01,Solid state reaction,polycrystalline,Lan2009JMST,http://www.jmst.org/EN/Y2009/V25/I04/0535,,,208.49,4,5,20,10.4245,Taguchi,http://dx.doi.org/10.1006/jssc.1996.0250,82209,300,2.5627E+04,,62,8,,
300,,0.012167108,-103.74,2.6533E-02,1,0.012167,-103.74,8.8443E-05,,,0.06,Ca0.94La0.06MnO3,Ca1-xLaxMnO3,,CaMnO3,,,8.2189E+01,,2.6533E-02,Solid state reaction,polycrystalline,Lan2009JMST,http://www.jmst.org/EN/Y2009/V25/I04/0535,,,209.24,4,5,20,10.462,Taguchi,http://dx.doi.org/10.1006/jssc.1996.0250,82208,300,1.0761E+04,,62,8,,
400,,0.012167108,-103.74,3.5377E-02,1,0.012167,-103.74,8.8443E-05,,,0.06,Ca0.94La0.06MnO3,Ca1-xLaxMnO3,,CaMnO3,,,8.2189E+01,,3.5377E-02,Solid state reaction,polycrystalline,Lan2009JMST,http://www.jmst.org/EN/Y2009/V25/I04/0535,,,209.24,4,5,20,10.462,Taguchi,http://dx.doi.org/10.1006/jssc.1996.0250,82208,300,1.0761E+04,,62,8,,
700,,0.017025942,-127.43,6.6760E-02,1,0.012167,-103.74,9.5371E-05,,,0.06,Ca0.94La0.06MnO3,Ca1-xLaxMnO3,,CaMnO3,,,5.8734E+01,,6.6760E-02,Solid state reaction,polycrystalline,Lan2009JMST,http://www.jmst.org/EN/Y2009/V25/I04/0535,,,209.24,4,5,20,10.462,Taguchi,http://dx.doi.org/10.1006/jssc.1996.0250,82208,300,1.6238E+04,,62,8,,
1000,,0.018839701,-135.75,9.7818E-02,1,0.012167,-103.74,9.7818E-05,,,0.06,Ca0.94La0.06MnO3,Ca1-xLaxMnO3,,CaMnO3,,,5.3079E+01,,9.7818E-02,Solid state reaction,polycrystalline,Lan2009JMST,http://www.jmst.org/EN/Y2009/V25/I04/0535,,,209.24,4,5,20,10.462,Taguchi,http://dx.doi.org/10.1006/jssc.1996.0250,82208,300,1.8429E+04,,62,8,,
300,,0.009966115,-83.24,2.0860E-02,1,0.009966,-83.24,6.9532E-05,,,0.08,Ca0.92La0.08MnO3,Ca1-xLaxMnO3,,CaMnO3,,,1.0034E+02,,2.0860E-02,Solid state reaction,polycrystalline,Lan2009JMST,http://www.jmst.org/EN/Y2009/V25/I04/0535,,,209.93,4,5,20,10.4965,Taguchi,http://dx.doi.org/10.1006/jssc.1996.0250,82207,300,6.9296E+03,,62,8,,
400,,0.009966115,-83.24,2.7813E-02,1,0.009966,-83.24,6.9532E-05,,,0.08,Ca0.92La0.08MnO3,Ca1-xLaxMnO3,,CaMnO3,,,1.0034E+02,,2.7813E-02,Solid state reaction,polycrystalline,Lan2009JMST,http://www.jmst.org/EN/Y2009/V25/I04/0535,,,209.93,4,5,20,10.4965,Taguchi,http://dx.doi.org/10.1006/jssc.1996.0250,82207,300,6.9296E+03,,62,8,,
700,,0.013632206,-118.46,7.2061E-02,1,0.009966,-83.24,1.0294E-04,,,0.08,Ca0.92La0.08MnO3,Ca1-xLaxMnO3,,CaMnO3,,,7.3356E+01,,7.2061E-02,Solid state reaction,polycrystalline,Lan2009JMST,http://www.jmst.org/EN/Y2009/V25/I04/0535,,,209.93,4,5,20,10.4965,Taguchi,http://dx.doi.org/10.1006/jssc.1996.0250,82207,300,1.4033E+04,,62,8,,
1000,,0.015706625,-140.88,1.2635E-01,1,0.009966,-83.24,1.2635E-04,,,0.08,Ca0.92La0.08MnO3,Ca1-xLaxMnO3,,CaMnO3,,,6.3667E+01,,1.2635E-01,Solid state reaction,polycrystalline,Lan2009JMST,http://www.jmst.org/EN/Y2009/V25/I04/0535,,,209.93,4,5,20,10.4965,Taguchi,http://dx.doi.org/10.1006/jssc.1996.0250,82207,300,1.9846E+04,,62,8,,
700,,152.9285824,483.47,1.0699E-04,4,,,1.5285E-07,,,0,NiO,LixNi1-xO,,NiO,,,6.5390E-03,,1.0699E-04,Solid state reaction,polycrystalline,Shin1999JJAPP2,http://dx.doi.org/10.1143/JJAP.38.L1336,,,72.93,4,2,8,9.11625,Sasaki,http://dx.doi.org/10.2183/pjab.55.43,9866,300,2.3375E+05,,225,192,,
1000,,14.64759355,642.62,2.8193E-03,4,,,2.8193E-06,,,0,NiO,LixNi1-xO,,NiO,,,6.8271E-02,,2.8193E-03,Solid state reaction,polycrystalline,Shin1999JJAPP2,http://dx.doi.org/10.1143/JJAP.38.L1336,,,72.93,4,2,8,9.11625,Sasaki,http://dx.doi.org/10.2183/pjab.55.43,9866,300,4.1296E+05,,225,192,,
400,,28.86769359,294.97,1.2056E-04,4,28.867694,294.97,3.0140E-07,7.4551E-06,16.1715,0.0024,Li0.0024Ni0.9976O,LixNi1-xO,,NiO,,,3.4641E-02,,1.2056E-04,Solid state reaction,polycrystalline,Shin1999JJAPP2,http://dx.doi.org/10.1143/JJAP.38.L1336,,Data at 460 K,72.93,4,2,8,9.11625,Sasaki,http://dx.doi.org/10.2183/pjab.55.43,9866,300,8.7007E+04,2.09068E-06,225,192,,
700,,0.262887397,249.75,1.6609E-02,4,28.867694,294.97,2.3727E-05,0.001458067,11.391,0.0024,Li0.0024Ni0.9976O,LixNi1-xO,,NiO,,,3.8039E+00,,1.6609E-02,Solid state reaction,polycrystalline,Shin1999JJAPP2,http://dx.doi.org/10.1143/JJAP.38.L1336,,,72.93,4,2,8,9.11625,Sasaki,http://dx.doi.org/10.2183/pjab.55.43,9866,300,6.2375E+04,0.000570369,225,192,,
1000,,0.046604403,262.41,1.4775E-01,4,28.867694,294.97,1.4775E-04,0.017497599,8.44401,0.0024,Li0.0024Ni0.9976O,LixNi1-xO,,NiO,,,2.1457E+01,,1.4775E-01,Solid state reaction,polycrystalline,Shin1999JJAPP2,http://dx.doi.org/10.1143/JJAP.38.L1336,,,72.93,4,2,8,9.11625,Sasaki,http://dx.doi.org/10.2183/pjab.55.43,9866,300,6.8858E+04,0.00620032,225,192,,
400,,5.08646999,249.37,4.8903E-04,4,5.086470,249.37,1.2226E-06,5.87234E-05,8.32761,0.0066,Li0.0066Ni0.9944O,LixNi1-xO,,NiO,,,1.9660E-01,,4.8903E-04,Solid state reaction,polycrystalline,Shin1999JJAPP2,http://dx.doi.org/10.1143/JJAP.38.L1336,,Data at 460 K,72.93,4,2,8,9.11625,Sasaki,http://dx.doi.org/10.2183/pjab.55.43,9866,300,6.2185E+04,2.30416E-05,225,192,,
700,,0.031620853,200.39,8.8896E-02,4,5.086470,249.37,1.2699E-04,0.014790072,6.0105,0.0066,Li0.0066Ni0.9944O,LixNi1-xO,,NiO,,,3.1625E+01,,8.8896E-02,Solid state reaction,polycrystalline,Shin1999JJAPP2,http://dx.doi.org/10.1143/JJAP.38.L1336,,,72.93,4,2,8,9.11625,Sasaki,http://dx.doi.org/10.2183/pjab.55.43,9866,300,4.0157E+04,0.008986771,225,192,,
1000,,0.028478426,206.66,1.4996E-01,4,5.086470,249.37,1.4996E-04,0.02826674,5.30518,0.0066,Li0.0066Ni0.9944O,LixNi1-xO,,NiO,,,3.5114E+01,,1.4996E-01,Solid state reaction,polycrystalline,Shin1999JJAPP2,http://dx.doi.org/10.1143/JJAP.38.L1336,,,72.93,4,2,8,9.11625,Sasaki,http://dx.doi.org/10.2183/pjab.55.43,9866,300,4.2706E+04,0.016150044,225,192,,
400,,0.064272309,116.91,8.5058E-03,4,0.064272,116.91,2.1265E-05,,,0.0184,Li0.0184Ni0.9816O,LixNi1-xO,,NiO,,,1.5559E+01,,8.5058E-03,Solid state reaction,polycrystalline,Shin1999JJAPP2,http://dx.doi.org/10.1143/JJAP.38.L1336,,Data at 460 K,72.93,4,2,8,9.11625,Sasaki,http://dx.doi.org/10.2183/pjab.55.43,9866,300,1.3667E+04,,225,192,,
700,,0.019804922,97.88,3.3863E-02,4,0.064272,116.91,4.8375E-05,,,0.0184,Li0.0184Ni0.9816O,LixNi1-xO,,NiO,,,5.0493E+01,,3.3863E-02,Solid state reaction,polycrystalline,Shin1999JJAPP2,http://dx.doi.org/10.1143/JJAP.38.L1336,,,72.93,4,2,8,9.11625,Sasaki,http://dx.doi.org/10.2183/pjab.55.43,9866,300,9.5807E+03,,225,192,,
1000,,0.006660716,105.17,1.6606E-01,4,0.064272,116.91,1.6606E-04,,,0.0184,Li0.0184Ni0.9816O,LixNi1-xO,,NiO,,,1.5013E+02,,1.6606E-01,Solid state reaction,polycrystalline,Shin1999JJAPP2,http://dx.doi.org/10.1143/JJAP.38.L1336,,,72.93,4,2,8,9.11625,Sasaki,http://dx.doi.org/10.2183/pjab.55.43,9866,300,1.1061E+04,,225,192,,
400,,0.012343256,102.59,3.4107E-02,4,0.012343,102.59,8.5269E-05,0.009093419,3.75078,0.0242,Li0.0242Ni0.9758O,LixNi1-xO,,NiO,,,8.1016E+01,,3.4107E-02,Solid state reaction,polycrystalline,Shin1999JJAPP2,http://dx.doi.org/10.1143/JJAP.38.L1336,,Data at 460 K,72.93,4,2,8,9.11625,Sasaki,http://dx.doi.org/10.2183/pjab.55.43,9866,300,1.0525E+04,0.021081353,225,192,,
700,,0.004865541,77.37,8.6129E-02,4,0.012343,102.59,1.2304E-04,0.024636562,3.49599,0.0242,Li0.0242Ni0.9758O,LixNi1-xO,,NiO,,,2.0553E+02,,8.6129E-02,Solid state reaction,polycrystalline,Shin1999JJAPP2,http://dx.doi.org/10.1143/JJAP.38.L1336,,,72.93,4,2,8,9.11625,Sasaki,http://dx.doi.org/10.2183/pjab.55.43,9866,300,5.9866E+03,0.10041222,225,192,,
1000,,0.003874392,79.49,1.6311E-01,4,0.012343,102.59,1.6311E-04,0.063968983,2.54979,0.0242,Li0.0242Ni0.9758O,LixNi1-xO,,NiO,,,2.5811E+02,,1.6311E-01,Solid state reaction,polycrystalline,Shin1999JJAPP2,http://dx.doi.org/10.1143/JJAP.38.L1336,,,72.93,4,2,8,9.11625,Sasaki,http://dx.doi.org/10.2183/pjab.55.43,9866,300,6.3194E+03,0.246991399,225,192,,
300,,5.007604258,-572.04,1.9604E-03,1,2.925075,-549.12,6.5346E-06,,,0,CaMnO3,Ca1-xBixMn1-yNbyO3,,CaMnO3,,,1.9970E-01,,1.9604E-03,Solid state reaction,polycrystalline,Park2009JAC,http://dx.doi.org/10.1016/j.jallcom.2009.08.012,x=y,Extrapolated from 325 K,206.97,4,5,20,10.3485,Poeppelmeier,http://dx.doi.org/10.1016/0022-4596(82)90292-4,35218,300,3.2723E+05,,62,8,,
400,,2.925074959,-549.12,4.1234E-03,1,2.925075,-549.12,1.0309E-05,0.001247231,3.30607,0,CaMnO3,Ca1-xBixMn1-yNbyO3,,CaMnO3,,,3.4187E-01,,4.1234E-03,Solid state reaction,polycrystalline,Park2009JAC,http://dx.doi.org/10.1016/j.jallcom.2009.08.012,x=y,,206.97,4,5,20,10.3485,Poeppelmeier,http://dx.doi.org/10.1016/0022-4596(82)90292-4,35218,300,3.0153E+05,0.000100925,62,8,,
700,,0.643244379,-477.48,2.4811E-02,1,2.925075,-549.12,3.5444E-05,0.012122034,2.04673,0,CaMnO3,Ca1-xBixMn1-yNbyO3,,CaMnO3,,,1.5546E+00,,2.4811E-02,Solid state reaction,polycrystalline,Park2009JAC,http://dx.doi.org/10.1016/j.jallcom.2009.08.012,x=y,,206.97,4,5,20,10.3485,Poeppelmeier,http://dx.doi.org/10.1016/0022-4596(82)90292-4,35218,300,2.2799E+05,0.001297333,62,8,,
1000,,0.110571194,-406.81,1.4967E-01,1,2.925075,-549.12,1.4967E-04,0.089158798,1.67874,0,CaMnO3,Ca1-xBixMn1-yNbyO3,,CaMnO3,,,9.0439E+00,,1.4967E-01,Solid state reaction,polycrystalline,Park2009JAC,http://dx.doi.org/10.1016/j.jallcom.2009.08.012,x=y,Extrapolated from 972 K,206.97,4,5,20,10.3485,Poeppelmeier,http://dx.doi.org/10.1016/0022-4596(82)90292-4,35218,300,1.6550E+05,0.013145115,62,8,,
300,,0.02032591,-100.04,1.4770E-02,1,0.021537,-119.21,4.9234E-05,0.005877928,2.51281,0.02,Ca0.98Bi0.02Mn0.98Nb0.02O3,Ca1-xBixMn1-yNbyO3,,CaMnO3,,,4.9198E+01,,1.4770E-02,Solid state reaction,polycrystalline,Park2009JAC,http://dx.doi.org/10.1016/j.jallcom.2009.08.012,x=y,Extrapolated from 325 K,206.97,4,5,20,10.3485,Poeppelmeier,http://dx.doi.org/10.1016/0022-4596(82)90292-4,35218,300,1.0007E+04,0.014331823,62,8,,
400,,0.021537238,-119.21,2.6392E-02,1,0.021537,-119.21,6.5979E-05,0.011603063,2.27454,0.02,Ca0.98Bi0.02Mn0.98Nb0.02O3,Ca1-xBixMn1-yNbyO3,,CaMnO3,,,4.6431E+01,,2.6392E-02,Solid state reaction,polycrystalline,Park2009JAC,http://dx.doi.org/10.1016/j.jallcom.2009.08.012,x=y,,206.97,4,5,20,10.3485,Poeppelmeier,http://dx.doi.org/10.1016/0022-4596(82)90292-4,35218,300,1.4210E+04,0.019923528,62,8,,
700,,0.025914331,-184.31,9.1756E-02,1,0.021537,-119.21,1.3108E-04,0.048845628,1.87848,0.02,Ca0.98Bi0.02Mn0.98Nb0.02O3,Ca1-xBixMn1-yNbyO3,,CaMnO3,,,3.8589E+01,,9.1756E-02,Solid state reaction,polycrystalline,Park2009JAC,http://dx.doi.org/10.1016/j.jallcom.2009.08.012,x=y,,206.97,4,5,20,10.3485,Poeppelmeier,http://dx.doi.org/10.1016/0022-4596(82)90292-4,35218,300,3.3968E+04,0.0350866,62,8,,
1000,,0.026637901,-205.16,1.5802E-01,1,0.021537,-119.21,1.5802E-04,0.091024352,1.73598,0.02,Ca0.98Bi0.02Mn0.98Nb0.02O3,Ca1-xBixMn1-yNbyO3,,CaMnO3,,,3.7540E+01,,1.5802E-01,Solid state reaction,polycrystalline,Park2009JAC,http://dx.doi.org/10.1016/j.jallcom.2009.08.012,x=y,Extrapolated from 972 K,206.97,4,5,20,10.3485,Poeppelmeier,http://dx.doi.org/10.1016/0022-4596(82)90292-4,35218,300,4.2092E+04,0.052764899,62,8,,
300,,0.008864209,-91.19,2.8140E-02,1,0.009824,-114.15,9.3801E-05,0.012410311,2.2675,0.04,Ca0.96Bi0.04Mn0.96Nb0.04O3,Ca1-xBixMn1-yNbyO3,,CaMnO3,,,1.1281E+02,,2.8140E-02,Solid state reaction,polycrystalline,Park2009JAC,http://dx.doi.org/10.1016/j.jallcom.2009.08.012,x=y,Extrapolated from 325 K,206.97,4,5,20,10.3485,Poeppelmeier,http://dx.doi.org/10.1016/0022-4596(82)90292-4,35218,300,8.3147E+03,0.036418645,62,8,,
400,,0.009823585,-114.15,5.3059E-02,1,0.009824,-114.15,1.3265E-04,0.024563669,2.16005,0.04,Ca0.96Bi0.04Mn0.96Nb0.04O3,Ca1-xBixMn1-yNbyO3,,CaMnO3,,,1.0180E+02,,5.3059E-02,Solid state reaction,polycrystalline,Park2009JAC,http://dx.doi.org/10.1016/j.jallcom.2009.08.012,x=y,,206.97,4,5,20,10.3485,Poeppelmeier,http://dx.doi.org/10.1016/0022-4596(82)90292-4,35218,300,1.3031E+04,0.045995571,62,8,,
700,,0.012502015,-164.08,1.5074E-01,1,0.009824,-114.15,2.1535E-04,0.080246985,1.8785,0.04,Ca0.96Bi0.04Mn0.96Nb0.04O3,Ca1-xBixMn1-yNbyO3,,CaMnO3,,,7.9987E+01,,1.5074E-01,Solid state reaction,polycrystalline,Park2009JAC,http://dx.doi.org/10.1016/j.jallcom.2009.08.012,x=y,,206.97,4,5,20,10.3485,Poeppelmeier,http://dx.doi.org/10.1016/0022-4596(82)90292-4,35218,300,2.6923E+04,0.072727166,62,8,,
1000,,0.014545545,-172.30,2.0410E-01,1,0.009824,-114.15,2.0410E-04,0.120991889,1.6869,0.1,Ca0.9Bi0.1Mn0.9Nb0.1O3,Ca1-xBixMn1-yNbyO3,,CaMnO3,,,6.8750E+01,,2.0410E-01,Solid state reaction,polycrystalline,Park2009JAC,http://dx.doi.org/10.1016/j.jallcom.2009.08.012,x=y,Extrapolated from 972 K,206.97,4,5,20,10.3485,Poeppelmeier,http://dx.doi.org/10.1016/0022-4596(82)90292-4,35218,300,2.9688E+04,0.099442146,62,8,,
300,,0.007325377,-72.23,2.1366E-02,1,0.007258,-72.44,7.1219E-05,,,0.1,Ca0.9Bi0.1Mn0.9Nb0.1O3,Ca1-xBixMn1-yNbyO3,,CaMnO3,,,1.3651E+02,,2.1366E-02,Solid state reaction,polycrystalline,Park2009JAC,http://dx.doi.org/10.1016/j.jallcom.2009.08.012,x=y,Extrapolated from 325 K,206.97,4,5,20,10.3485,Poeppelmeier,http://dx.doi.org/10.1016/0022-4596(82)90292-4,35218,300,5.2171E+03,,62,8,,
400,,0.007257717,-72.44,2.8918E-02,1,0.007258,-72.44,7.2295E-05,,,0.1,Ca0.9Bi0.1Mn0.9Nb0.1O3,Ca1-xBixMn1-yNbyO3,,CaMnO3,,,1.3778E+02,,2.8918E-02,Solid state reaction,polycrystalline,Park2009JAC,http://dx.doi.org/10.1016/j.jallcom.2009.08.012,x=y,,206.97,4,5,20,10.3485,Poeppelmeier,http://dx.doi.org/10.1016/0022-4596(82)90292-4,35218,300,5.2469E+03,,62,8,,
700,,0.007633259,-80.65,5.9651E-02,1,0.007258,-72.44,8.5216E-05,,,0.1,Ca0.9Bi0.1Mn0.9Nb0.1O3,Ca1-xBixMn1-yNbyO3,,CaMnO3,,,1.3101E+02,,5.9651E-02,Solid state reaction,polycrystalline,Park2009JAC,http://dx.doi.org/10.1016/j.jallcom.2009.08.012,x=y,,206.97,4,5,20,10.3485,Poeppelmeier,http://dx.doi.org/10.1016/0022-4596(82)90292-4,35218,300,6.5048E+03,,62,8,,
1000,,0.008303286,-92.67,1.0342E-01,1,0.007258,-72.44,1.0342E-04,,,0.1,Ca0.9Bi0.1Mn0.9Nb0.1O3,Ca1-xBixMn1-yNbyO3,,CaMnO3,,,1.2043E+02,,1.0342E-01,Solid state reaction,polycrystalline,Park2009JAC,http://dx.doi.org/10.1016/j.jallcom.2009.08.012,x=y,Extrapolated from 972 K,206.97,4,5,20,10.3485,Poeppelmeier,http://dx.doi.org/10.1016/0022-4596(82)90292-4,35218,300,8.5869E+03,,62,8,,
300,,0.02,-180.00,4.8600E-02,1,0.0215409,-203.88,1.6200E-04,0.01944,2.5,0.02,CaMn0.98Nb0.02O3,CaMn1-xNbxO3,,CaMnO3,,,5.0000E+01,,4.8600E-02,Ultrasonic Spray Pyrolysis,polycrystalline,Populoh2011JMR,http://dx.doi.org/10.1557/jmr.2011.140,<200 nm crystal size,,208.21,4,5,20,10.4105,Bocher,http://dx.doi.org/10.1016/j.actamat.2009.07.062,166044,298,3.2400E+04,0.01464,62,8,,
400,,0.0215409,-203.88,7.7184E-02,1,0.021541,-203.88,1.9296E-04,0.03719487,2.07513,0.02,CaMn0.98Nb0.02O3,CaMn1-xNbxO3,,CaMnO3,,,4.6423E+01,,7.7184E-02,Ultrasonic Spray Pyrolysis,polycrystalline,Populoh2011JMR,http://dx.doi.org/10.1557/jmr.2011.140,<200 nm crystal size,,208.21,4,5,20,10.4105,Bocher,http://dx.doi.org/10.1016/j.actamat.2009.07.062,166044,298,4.1565E+04,0.02183437,62,8,,
700,,0.028358,-234.57,1.3583E-01,1,0.021541,-203.88,1.9404E-04,0.083293437,1.63069,0.02,CaMn0.98Nb0.02O3,CaMn1-xNbxO3,,CaMnO3,,,3.5263E+01,,1.3583E-01,Ultrasonic Spray Pyrolysis,polycrystalline,Populoh2011JMR,http://dx.doi.org/10.1557/jmr.2011.140,<200 nm crystal size,,208.21,4,5,20,10.4105,Bocher,http://dx.doi.org/10.1016/j.actamat.2009.07.062,166044,298,5.5025E+04,0.036935234,62,8,,
1000,,0.0308794,-248.22,1.9952E-01,1,0.021541,-203.88,1.9952E-04,0.144503757,1.38075,0.02,CaMn0.98Nb0.02O3,CaMn1-xNbxO3,,CaMnO3,,,3.2384E+01,,1.9952E-01,Ultrasonic Spray Pyrolysis,polycrystalline,Populoh2011JMR,http://dx.doi.org/10.1557/jmr.2011.140,<200 nm crystal size,,208.21,4,5,20,10.4105,Bocher,http://dx.doi.org/10.1016/j.actamat.2009.07.062,166044,298,6.1612E+04,0.057227651,62,8,,
400,,0.0183658,-153.66,5.1421E-02,1,0.01837,-153.66,1.2855E-04,,,0.02,CaMn0.98Ru0.02O3,CaMn1-xRuxO3,,CaMnO3,,,5.4449E+01,,5.1421E-02,Solid state reaction,polycrystalline,Zhou2003MRB,http://dx.doi.org/10.1016/S0025-5408(02)00997-2,"Ru content dampens Seebeck (bad), but increases conductivity (good)",Seebeck extrapolated from 500 K,208.21,4,5,20,10.4105,Bocher,http://dx.doi.org/10.1016/j.actamat.2009.07.062,166044,298,2.3610E+04,,62,8,,
700,,0.0241829,-195.78,1.1095E-01,1,0.018366,-153.66,1.5851E-04,,,0.02,CaMn0.98Ru0.02O3,CaMn1-xRuxO3,,CaMnO3,,,4.1352E+01,,1.1095E-01,Solid state reaction,polycrystalline,Zhou2003MRB,http://dx.doi.org/10.1016/S0025-5408(02)00997-2,"Ru content dampens Seebeck (bad), but increases conductivity (good)",,208.21,4,5,20,10.4105,Bocher,http://dx.doi.org/10.1016/j.actamat.2009.07.062,166044,298,3.8331E+04,,62,8,,
1000,,0.0279999,-213.72,1.6313E-01,1,0.018366,-153.66,1.6313E-04,,,0.02,CaMn0.98Ru0.02O3,CaMn1-xRuxO3,,CaMnO3,,,3.5714E+01,,1.6313E-01,Solid state reaction,polycrystalline,Zhou2003MRB,http://dx.doi.org/10.1016/S0025-5408(02)00997-2,"Ru content dampens Seebeck (bad), but increases conductivity (good)",,208.21,4,5,20,10.4105,Bocher,http://dx.doi.org/10.1016/j.actamat.2009.07.062,166044,298,4.5677E+04,,62,8,,
400,,0.00752127,-119.99,7.6564E-02,1,0.007521,-119.99,1.9141E-04,0.020374273,3.75786,0.04,CaMn0.96Ru0.04O3,CaMn1-xRuxO3,,CaMnO3,,,1.3296E+02,,7.6564E-02,Solid state reaction,polycrystalline,Zhou2003MRB,http://dx.doi.org/10.1016/S0025-5408(02)00997-2,"Ru content dampens Seebeck (bad), but increases conductivity (good)",,208.21,4,5,20,10.4105,Bocher,http://dx.doi.org/10.1016/j.actamat.2009.07.062,166044,298,1.4396E+04,0.034531707,62,8,,
700,,0.0101835,-137.22,1.2942E-01,1,0.007521,-119.99,1.8489E-04,0.039949192,3.23973,0.04,CaMn0.96Ru0.04O3,CaMn1-xRuxO3,,CaMnO3,,,9.8198E+01,,1.2942E-01,Solid state reaction,polycrystalline,Zhou2003MRB,http://dx.doi.org/10.1016/S0025-5408(02)00997-2,"Ru content dampens Seebeck (bad), but increases conductivity (good)",,208.21,4,5,20,10.4105,Bocher,http://dx.doi.org/10.1016/j.actamat.2009.07.062,166044,298,1.8829E+04,0.051770455,62,8,,
1000,,0.0126982,-152.89,1.8409E-01,1,0.007521,-119.99,1.8409E-04,0.063883122,2.88165,0.04,CaMn0.96Ru0.04O3,CaMn1-xRuxO3,,CaMnO3,,,7.8751E+01,,1.8409E-01,Solid state reaction,polycrystalline,Zhou2003MRB,http://dx.doi.org/10.1016/S0025-5408(02)00997-2,"Ru content dampens Seebeck (bad), but increases conductivity (good)",,208.21,4,5,20,10.4105,Bocher,http://dx.doi.org/10.1016/j.actamat.2009.07.062,166044,298,2.3376E+04,0.066681665,62,8,,
400,,0.00660169,-101.60,6.2539E-02,1,0.006602,-101.60,1.5635E-04,,,0.06,CaMn0.94Ru0.06O3,CaMn1-xRuxO3,,CaMnO3,,,1.5148E+02,,6.2539E-02,Solid state reaction,polycrystalline,Zhou2003MRB,http://dx.doi.org/10.1016/S0025-5408(02)00997-2,"Ru content dampens Seebeck (bad), but increases conductivity (good)",,208.21,4,5,20,10.4105,Bocher,http://dx.doi.org/10.1016/j.actamat.2009.07.062,166044,298,1.0322E+04,,62,8,,
700,,0.00892335,-122.22,1.1718E-01,1,0.006602,-101.60,1.6740E-04,,,0.06,CaMn0.94Ru0.06O3,CaMn1-xRuxO3,,CaMnO3,,,1.1207E+02,,1.1718E-01,Solid state reaction,polycrystalline,Zhou2003MRB,http://dx.doi.org/10.1016/S0025-5408(02)00997-2,"Ru content dampens Seebeck (bad), but increases conductivity (good)",,208.21,4,5,20,10.4105,Bocher,http://dx.doi.org/10.1016/j.actamat.2009.07.062,166044,298,1.4938E+04,,62,8,,
1000,,0.0113926,-144.55,1.8339E-01,1,0.006602,-101.60,1.8339E-04,,,0.06,CaMn0.94Ru0.06O3,CaMn1-xRuxO3,,CaMnO3,,,8.7776E+01,,1.8339E-01,Solid state reaction,polycrystalline,Zhou2003MRB,http://dx.doi.org/10.1016/S0025-5408(02)00997-2,"Ru content dampens Seebeck (bad), but increases conductivity (good)",,208.21,4,5,20,10.4105,Bocher,http://dx.doi.org/10.1016/j.actamat.2009.07.062,166044,298,2.0893E+04,,62,8,,
400,,0.00395648,-60.57,3.7090E-02,1,0.003956,-60.57,9.2725E-05,,,0.1,CaMn0.9Ru0.1O3,CaMn1-xRuxO3,,CaMnO3,,,2.5275E+02,,3.7090E-02,Solid state reaction,polycrystalline,Zhou2003MRB,http://dx.doi.org/10.1016/S0025-5408(02)00997-2,"Ru content dampens Seebeck (bad), but increases conductivity (good)",,210.36,4,5,20,10.518,Zhou,http://dx.doi.org/10.1021/cm9007238,165698,293,3.6687E+03,,62,8,,
700,,0.00529042,-81.62,8.8145E-02,1,0.003956,-60.57,1.2592E-04,,,0.1,CaMn0.9Ru0.1O3,CaMn1-xRuxO3,,CaMnO3,,,1.8902E+02,,8.8145E-02,Solid state reaction,polycrystalline,Zhou2003MRB,http://dx.doi.org/10.1016/S0025-5408(02)00997-2,"Ru content dampens Seebeck (bad), but increases conductivity (good)",,210.36,4,5,20,10.518,Zhou,http://dx.doi.org/10.1021/cm9007238,165698,293,6.6618E+03,,62,8,,
1000,,0.00673792,-101.82,1.5387E-01,1,0.003956,-60.57,1.5387E-04,,,0.1,CaMn0.9Ru0.1O3,CaMn1-xRuxO3,,CaMnO3,,,1.4841E+02,,1.5387E-01,Solid state reaction,polycrystalline,Zhou2003MRB,http://dx.doi.org/10.1016/S0025-5408(02)00997-2,"Ru content dampens Seebeck (bad), but increases conductivity (good)",,210.36,4,5,20,10.518,Zhou,http://dx.doi.org/10.1021/cm9007238,165698,293,1.0368E+04,,62,8,,
400,,0.00310502,-35.67,1.6392E-02,1,0.003105,-35.67,4.0981E-05,,,0.18,CaMn0.82Ru0.18O3,CaMn1-xRuxO3,,CaMnO3,,,3.2206E+02,,1.6392E-02,Solid state reaction,polycrystalline,Zhou2003MRB,http://dx.doi.org/10.1016/S0025-5408(02)00997-2,"Ru content dampens Seebeck (bad), but increases conductivity (good)",,210.36,4,5,20,10.518,Zhou,http://dx.doi.org/10.1021/cm9007238,165698,293,1.2725E+03,,62,8,,
700,,0.00403027,-55.87,5.4220E-02,1,0.003105,-35.67,7.7458E-05,,,0.18,CaMn0.82Ru0.18O3,CaMn1-xRuxO3,,CaMnO3,,,2.4812E+02,,5.4220E-02,Solid state reaction,polycrystalline,Zhou2003MRB,http://dx.doi.org/10.1016/S0025-5408(02)00997-2,"Ru content dampens Seebeck (bad), but increases conductivity (good)",,210.36,4,5,20,10.518,Zhou,http://dx.doi.org/10.1021/cm9007238,165698,293,3.1217E+03,,62,8,,
1000,,0.00504634,-67.87,9.1278E-02,1,0.003105,-35.67,9.1278E-05,,,0.18,CaMn0.82Ru0.18O3,CaMn1-xRuxO3,,CaMnO3,,,1.9816E+02,,9.1278E-02,Solid state reaction,polycrystalline,Zhou2003MRB,http://dx.doi.org/10.1016/S0025-5408(02)00997-2,"Ru content dampens Seebeck (bad), but increases conductivity (good)",,210.36,4,5,20,10.518,Zhou,http://dx.doi.org/10.1021/cm9007238,165698,293,4.6062E+03,,62,8,,
300,,0.03054545,-211.97,4.4127E-02,1,0.027541,-215.39,1.4709E-04,,,0.02,CaGd0.98Mn0.02O3,Ca1-xGdxMnO3,,CaMnO3,,,3.2738E+01,,4.4127E-02,Co-precipitation,polycrystalline,Lan2010JACS,http://dx.doi.org/10.1111/j.1551-2916.2010.03673.x,50-70nm crystal size,Extrapolated from 323 K,210.36,4,5,20,10.518,Zhou,http://dx.doi.org/10.1021/cm9007238,165698,293,4.4930E+04,,62,8,,
400,,0.027541002,-215.39,6.7377E-02,1,0.027541,-215.39,1.6844E-04,,,0.02,CaGd0.98Mn0.02O3,Ca1-xGdxMnO3,,CaMnO3,,,3.6310E+01,,6.7377E-02,Co-precipitation,polycrystalline,Lan2010JACS,http://dx.doi.org/10.1111/j.1551-2916.2010.03673.x,50-70nm crystal size,,210.36,4,5,20,10.518,Zhou,http://dx.doi.org/10.1021/cm9007238,165698,293,4.6391E+04,,62,8,,
700,,0.022105261,-227.92,1.6450E-01,1,0.027541,-215.39,2.3500E-04,,,0.02,CaGd0.98Mn0.02O3,Ca1-xGdxMnO3,,CaMnO3,,,4.5238E+01,,1.6450E-01,Co-precipitation,polycrystalline,Lan2010JACS,http://dx.doi.org/10.1111/j.1551-2916.2010.03673.x,50-70nm crystal size,,210.36,4,5,20,10.518,Zhou,http://dx.doi.org/10.1021/cm9007238,165698,293,5.1948E+04,,62,8,,
1000,,0.022702713,-235.33,2.4393E-01,1,0.027541,-215.39,2.4393E-04,,,0.02,CaGd0.98Mn0.02O3,Ca1-xGdxMnO3,,CaMnO3,,,4.4048E+01,,2.4393E-01,Co-precipitation,polycrystalline,Lan2010JACS,http://dx.doi.org/10.1111/j.1551-2916.2010.03673.x,50-70nm crystal size,Extrapolated from 926 K,210.36,4,5,20,10.518,Zhou,http://dx.doi.org/10.1021/cm9007238,165698,293,5.5379E+04,,62,8,,
300,,0.014867258,-162.39,5.3214E-02,1,0.012874,-163.53,1.7738E-04,0.029786338,1.78652,0.04,CaGd0.96Mn0.04O3,Ca1-xGdxMnO3,,CaMnO3,,,6.7262E+01,,5.3214E-02,Co-precipitation,polycrystalline,Lan2010JACS,http://dx.doi.org/10.1111/j.1551-2916.2010.03673.x,50-70nm crystal size,Extrapolated from 323 K,210.36,4,5,20,10.518,Zhou,http://dx.doi.org/10.1021/cm9007238,165698,293,2.6371E+04,0.027559563,62,8,,
400,,0.012873558,-163.53,8.3094E-02,1,0.012874,-163.53,2.0774E-04,0.051454878,1.6149,0.04,CaGd0.96Mn0.04O3,Ca1-xGdxMnO3,,CaMnO3,,,7.7679E+01,,8.3094E-02,Co-precipitation,polycrystalline,Lan2010JACS,http://dx.doi.org/10.1111/j.1551-2916.2010.03673.x,50-70nm crystal size,,210.36,4,5,20,10.518,Zhou,http://dx.doi.org/10.1021/cm9007238,165698,293,2.6743E+04,0.046946754,62,8,,
700,,0.011666665,-172.65,1.7885E-01,1,0.012874,-163.53,2.5550E-04,0.13283632,1.34638,0.04,CaGd0.96Mn0.04O3,Ca1-xGdxMnO3,,CaMnO3,,,8.5714E+01,,1.7885E-01,Co-precipitation,polycrystalline,Lan2010JACS,http://dx.doi.org/10.1111/j.1551-2916.2010.03673.x,50-70nm crystal size,,210.36,4,5,20,10.518,Zhou,http://dx.doi.org/10.1021/cm9007238,165698,293,2.9808E+04,0.108736036,62,8,,
1000,,0.010566033,-172.65,2.8211E-01,1,0.012874,-163.53,2.8211E-04,0.220343013,1.28033,0.04,CaGd0.96Mn0.04O3,Ca1-xGdxMnO3,,CaMnO3,,,9.4643E+01,,2.8211E-01,Co-precipitation,polycrystalline,Lan2010JACS,http://dx.doi.org/10.1111/j.1551-2916.2010.03673.x,50-70nm crystal size,Extrapolated from 926 K,210.36,4,5,20,10.518,Zhou,http://dx.doi.org/10.1021/cm9007238,165698,293,2.9808E+04,0.180366527,62,8,,
300,,0.014545455,-104.27,2.2426E-02,1,0.011351356,-118.52,7.4752E-05,0.00787002,2.84951,0.06,CaGd0.94Mn0.06O3,Ca1-xGdxMnO3,,CaMnO3,,,6.8750E+01,,2.2426E-02,Co-precipitation,polycrystalline,Lan2010JACS,http://dx.doi.org/10.1111/j.1551-2916.2010.03673.x,50-70nm crystal size,Extrapolated from 323 K,210.36,4,5,20,10.518,Zhou,http://dx.doi.org/10.1021/cm9007238,165698,293,1.0873E+04,0.017660931,62,8,,
400,,0.011351356,-118.52,4.9498E-02,1,0.011351356,-118.52,1.2375E-04,0.019260696,2.5699,0.06,CaGd0.94Mn0.06O3,Ca1-xGdxMnO3,,CaMnO3,,,8.8095E+01,,4.9498E-02,Co-precipitation,polycrystalline,Lan2010JACS,http://dx.doi.org/10.1111/j.1551-2916.2010.03673.x,50-70nm crystal size,,210.36,4,5,20,10.518,Zhou,http://dx.doi.org/10.1021/cm9007238,165698,293,1.4047E+04,0.033456911,62,8,,
700,,0.008659808,-144.73,1.6932E-01,1,0.011351356,-118.52,2.4188E-04,0.079142343,2.1394,0.06,CaGd0.94Mn0.06O3,Ca1-xGdxMnO3,,CaMnO3,,,1.1548E+02,,1.6932E-01,Co-precipitation,polycrystalline,Lan2010JACS,http://dx.doi.org/10.1111/j.1551-2916.2010.03673.x,50-70nm crystal size,,210.36,4,5,20,10.518,Zhou,http://dx.doi.org/10.1021/cm9007238,165698,293,2.0946E+04,0.092190805,62,8,,
1000,,0.008865405,-144.73,2.3627E-01,1,0.011351356,-118.52,2.3627E-04,0.121469186,1.94512,0.06,CaGd0.94Mn0.06O3,Ca1-xGdxMnO3,,CaMnO3,,,1.1280E+02,,2.3627E-01,Co-precipitation,polycrystalline,Lan2010JACS,http://dx.doi.org/10.1111/j.1551-2916.2010.03673.x,50-70nm crystal size,Extrapolated from 926 K,210.36,4,5,20,10.518,Zhou,http://dx.doi.org/10.1021/cm9007238,165698,293,2.0946E+04,0.141496216,62,8,,
400,,0.00175816,23.09,1.2129E-02,4,0.001177,23.09,3.0321E-05,,,0.6,Nd1.4Bi0.6Ru2O7,Nd2-xBixRu2O7,,A2Ru2O7,,,5.6878E+02,,1.2129E-02,Solid state reaction,polycrystalline,Zhou2001ML,http://dx.doi.org/10.1016/S0167-577X(01)00317-2,,,1102.66,8,11,88,12.53022727,Yamamoto,http://dx.doi.org/10.1006/jssc.1994.1116,78129,300,5.3310E+02,,227,192,,
700,,0.00192802,32.45,3.8242E-02,4,0.001177,23.09,5.4631E-05,,,0.6,Nd1.4Bi0.6Ru2O7,Nd2-xBixRu2O7,,A2Ru2O7,,,5.1867E+02,,3.8242E-02,Solid state reaction,polycrystalline,Zhou2001ML,http://dx.doi.org/10.1016/S0167-577X(01)00317-2,,,1102.66,8,11,88,12.53022727,Yamamoto,http://dx.doi.org/10.1006/jssc.1994.1116,78129,300,1.0533E+03,,227,192,,
1000,,0.00203743,39.96,7.8364E-02,4,0.001177,23.09,7.8364E-05,,,0.6,Nd1.4Bi0.6Ru2O7,Nd2-xBixRu2O7,,A2Ru2O7,,,4.9081E+02,,7.8364E-02,Solid state reaction,polycrystalline,Zhou2001ML,http://dx.doi.org/10.1016/S0167-577X(01)00317-2,,,1102.66,8,11,88,12.53022727,Yamamoto,http://dx.doi.org/10.1006/jssc.1994.1116,78129,300,1.5966E+03,,227,192,,
400,,0.00117083,21.17,1.5312E-02,4,0.001759,21.17,3.8281E-05,,,1,NdBiRu2O7,Nd2-xBixRu2O7,,A2Ru2O7,,,8.5409E+02,,1.5312E-02,Solid state reaction,polycrystalline,Zhou2001ML,http://dx.doi.org/10.1016/S0167-577X(01)00317-2,,,1098.72,8,11,88,12.48545455,Yamamoto,http://dx.doi.org/10.1006/jssc.1994.1116,78127,300,4.4821E+02,,227,192,,
700,,0.00134069,30.25,4.7790E-02,4,0.001759,21.17,6.8271E-05,,,1,NdBiRu2O7,Nd2-xBixRu2O7,,A2Ru2O7,,,7.4588E+02,,4.7790E-02,Solid state reaction,polycrystalline,Zhou2001ML,http://dx.doi.org/10.1016/S0167-577X(01)00317-2,,,1098.72,8,11,88,12.48545455,Yamamoto,http://dx.doi.org/10.1006/jssc.1994.1116,78127,300,9.1530E+02,,227,192,,
1000,,0.00153071,35.44,8.2074E-02,4,0.001759,21.17,8.2074E-05,,,1,NdBiRu2O7,Nd2-xBixRu2O7,,A2Ru2O7,,,6.5329E+02,,8.2074E-02,Solid state reaction,polycrystalline,Zhou2001ML,http://dx.doi.org/10.1016/S0167-577X(01)00317-2,,,1098.72,8,11,88,12.48545455,Yamamoto,http://dx.doi.org/10.1006/jssc.1994.1116,78127,300,1.2563E+03,,227,192,,
400,,0.00321831,17.72,3.9019E-03,4,0.003218,17.72,9.7548E-06,,,0.6,Yb1.4Bi0.6Ru2O7,Yb2-xBixRu2O7,,A2Ru2O7,,,3.1072E+02,,3.9019E-03,Solid state reaction,polycrystalline,Zhou2001ML,http://dx.doi.org/10.1016/S0167-577X(01)00317-2,,,1098.72,8,11,88,12.48545455,Yamamoto,http://dx.doi.org/10.1006/jssc.1994.1116,78127,300,3.1394E+02,,227,192,,
700,,0.00310001,29.32,1.9417E-02,4,0.003218,17.72,2.7739E-05,,,0.6,Yb1.4Bi0.6Ru2O7,Yb2-xBixRu2O7,,A2Ru2O7,,,3.2258E+02,,1.9417E-02,Solid state reaction,polycrystalline,Zhou2001ML,http://dx.doi.org/10.1016/S0167-577X(01)00317-2,,,1098.72,8,11,88,12.48545455,Yamamoto,http://dx.doi.org/10.1006/jssc.1994.1116,78127,300,8.5991E+02,,227,192,,
1000,,0.00297746,38.96,5.0975E-02,4,0.003218,17.72,5.0975E-05,,,0.6,Yb1.4Bi0.6Ru2O7,Yb2-xBixRu2O7,,A2Ru2O7,,,3.3586E+02,,5.0975E-02,Solid state reaction,polycrystalline,Zhou2001ML,http://dx.doi.org/10.1016/S0167-577X(01)00317-2,,,1098.72,8,11,88,12.48545455,Yamamoto,http://dx.doi.org/10.1006/jssc.1994.1116,78127,300,1.5178E+03,,227,192,,
400,,0.00169298,19.30,8.7971E-03,4,0.001693,19.30,2.1993E-05,,,1,YbBiRu2O7,Yb2-xBixRu2O7,,A2Ru2O7,,,5.9067E+02,,8.7971E-03,Solid state reaction,polycrystalline,Zhou2001ML,http://dx.doi.org/10.1016/S0167-577X(01)00317-2,,,1098.72,8,11,88,12.48545455,Yamamoto,http://dx.doi.org/10.1006/jssc.1994.1116,78127,300,3.7233E+02,,227,192,,
700,,0.00176901,29.32,3.4028E-02,4,0.001693,19.30,4.8611E-05,,,1,YbBiRu2O7,Yb2-xBixRu2O7,,A2Ru2O7,,,5.6529E+02,,3.4028E-02,Solid state reaction,polycrystalline,Zhou2001ML,http://dx.doi.org/10.1016/S0167-577X(01)00317-2,,,1098.72,8,11,88,12.48545455,Yamamoto,http://dx.doi.org/10.1006/jssc.1994.1116,78127,300,8.5994E+02,,227,192,,
1000,,0.00181126,35.86,7.0995E-02,4,0.001693,19.30,7.0995E-05,,,1,YbBiRu2O7,Yb2-xBixRu2O7,,A2Ru2O7,,,5.5210E+02,,7.0995E-02,Solid state reaction,polycrystalline,Zhou2001ML,http://dx.doi.org/10.1016/S0167-577X(01)00317-2,,,1098.72,8,11,88,12.48545455,Yamamoto,http://dx.doi.org/10.1006/jssc.1994.1116,78127,300,1.2859E+03,,227,192,,
400,,0.00049075,-1.64,2.1849E-04,4,0.00049075,-1.64,5.4624E-07,,,2,Bi2Ru2O7,Y2-xBixRu2O7,,A2Ru2O7,,,1.8830E+03,,2.1849E-04,Solid state reaction,polycrystalline,Yasukawa2003SSC,http://dx.doi.org/10.1016/S0038-1098(03)00080-2,,Extrapolated from 478 K,1090.63,8,11,88,12.39352273,Kanno,http://dx.doi.org/10.1006/jssc.1993.1012,73787,300,2.6807E+00,,227,192,,
700,,0.00057405,5.38,3.5241E-03,4,0.00049075,-1.64,5.0344E-06,,,2,Bi2Ru2O7,Y2-xBixRu2O7,,A2Ru2O7,,,1.7268E+03,,3.5241E-03,Solid state reaction,polycrystalline,Yasukawa2003SSC,http://dx.doi.org/10.1016/S0038-1098(03)00080-2,,,1090.63,8,11,88,12.39352273,Kanno,http://dx.doi.org/10.1006/jssc.1993.1012,73787,300,2.8900E+01,,227,192,,
1000,,0.00068672,12.43,2.2512E-02,4,0.00049075,-1.64,2.2512E-05,,,2,Bi2Ru2O7,Y2-xBixRu2O7,,A2Ru2O7,,,1.4326E+03,,2.2512E-02,Solid state reaction,polycrystalline,Yasukawa2003SSC,http://dx.doi.org/10.1016/S0038-1098(03)00080-2,,,1090.63,8,11,88,12.39352273,Kanno,http://dx.doi.org/10.1006/jssc.1993.1012,73787,300,1.5459E+02,,227,192,,
400,,0.00101116,21.46,1.8218E-02,4,0.00101116,21.46,4.5545E-05,,,1.5,Y0.5Bi1.5Ru2O7,Y2-xBixRu2O7,,A2Ru2O7,,,9.6879E+02,,1.8218E-02,Solid state reaction,polycrystalline,Yasukawa2003SSC,http://dx.doi.org/10.1016/S0038-1098(03)00080-2,,Extrapolated from 478 K,1079.79,8,11,88,12.27034091,Kanno,http://dx.doi.org/10.1006/jssc.1993.1012,73790,300,4.6054E+02,,227,192,,
700,,0.001050437,15.29,1.5574E-02,4,0.00101116,21.46,2.2248E-05,,,1.5,Y0.5Bi1.5Ru2O7,Y2-xBixRu2O7,,A2Ru2O7,,,9.4641E+02,,1.5574E-02,Solid state reaction,polycrystalline,Yasukawa2003SSC,http://dx.doi.org/10.1016/S0038-1098(03)00080-2,,,1079.79,8,11,88,12.27034091,Kanno,http://dx.doi.org/10.1006/jssc.1993.1012,73790,300,2.3370E+02,,227,192,,
1000,,0.001190611,17.26,2.5011E-02,4,0.00101116,21.46,2.5011E-05,,,1.5,Y0.5Bi1.5Ru2O7,Y2-xBixRu2O7,,A2Ru2O7,,,8.2985E+02,,2.5011E-02,Solid state reaction,polycrystalline,Yasukawa2003SSC,http://dx.doi.org/10.1016/S0038-1098(03)00080-2,,,1079.79,8,11,88,12.27034091,Kanno,http://dx.doi.org/10.1006/jssc.1993.1012,73790,300,2.9778E+02,,227,192,,
400,,0.0019954,15.44,4.7803E-03,4,0.0019954,15.44,1.1951E-05,,,1,YBiRu2O7,Y2-xBixRu2O7,,A2Ru2O7,,,5.0228E+02,,4.7803E-03,Solid state reaction,polycrystalline,Yasukawa2003SSC,http://dx.doi.org/10.1016/S0038-1098(03)00080-2,,Extrapolated from 478 K,1069.75,8,11,88,12.15625,Kanno,http://dx.doi.org/10.1006/jssc.1993.1012,73793,300,2.3847E+02,,227,192,,
700,,0.001901516,17.15,1.0822E-02,4,0.0019954,15.44,1.5460E-05,,,1,YBiRu2O7,Y2-xBixRu2O7,,A2Ru2O7,,,5.1461E+02,,1.0822E-02,Solid state reaction,polycrystalline,Yasukawa2003SSC,http://dx.doi.org/10.1016/S0038-1098(03)00080-2,,,1069.75,8,11,88,12.15625,Kanno,http://dx.doi.org/10.1006/jssc.1993.1012,73793,300,2.9397E+02,,227,192,,
1000,,0.001998573,17.21,1.4823E-02,4,0.0019954,15.44,1.4823E-05,,,1,YBiRu2O7,Y2-xBixRu2O7,,A2Ru2O7,,,4.9225E+02,,1.4823E-02,Solid state reaction,polycrystalline,Yasukawa2003SSC,http://dx.doi.org/10.1016/S0038-1098(03)00080-2,,,1069.75,8,11,88,12.15625,Kanno,http://dx.doi.org/10.1006/jssc.1993.1012,73793,300,2.9626E+02,,227,192,,
400,,5.732274775,270.00,5.0870E-04,4,5.732274775,270.00,1.2717E-06,,,2,Y2Ru2O7,Y2-xBixRu2O7,,A2Ru2O7,,,1.7335E-01,,5.0870E-04,Solid state reaction,polycrystalline,Yasukawa2003SSC,http://dx.doi.org/10.1016/S0038-1098(03)00080-2,,Extrapolated from 478 K,1040.8,8,11,88,11.82727273,Kanno,http://dx.doi.org/10.1006/jssc.1993.1012,73799,300,7.2900E+04,,227,192,,
700,,0.284067795,21.92,1.1835E-04,4,5.732274775,270.00,1.6908E-07,,,2,Y2Ru2O7,Y2-xBixRu2O7,,A2Ru2O7,,,3.4646E+00,,1.1835E-04,Solid state reaction,polycrystalline,Yasukawa2003SSC,http://dx.doi.org/10.1016/S0038-1098(03)00080-2,,,1040.8,8,11,88,11.82727273,Kanno,http://dx.doi.org/10.1006/jssc.1993.1012,73799,300,4.8029E+02,,227,192,,
1000,,0.084481186,17.26,3.5248E-04,4,5.732274775,270.00,3.5248E-07,,,2,Y2Ru2O7,Y2-xBixRu2O7,,A2Ru2O7,,,1.1570E+01,,3.5248E-04,Solid state reaction,polycrystalline,Yasukawa2003SSC,http://dx.doi.org/10.1016/S0038-1098(03)00080-2,,,1040.8,8,11,88,11.82727273,Kanno,http://dx.doi.org/10.1006/jssc.1993.1012,73799,300,2.9778E+02,,227,192,,
300,,2,210.00,6.6150E-04,4,2.0,40.00,2.2050E-06,,,0,Nd2Ru2O7,Nd2Ru2O7,,A2Ru2O7,,,5.0000E-01,,6.6150E-04,solid state reaction,polycrystalline,Gaultois2013JPCM,,mg103,58.4% density,1104.29,8,11,88,12.54875,Yamamoto,http://dx.doi.org/10.1006/jssc.1994.1116,78133,300,4.4100E+04,,227,192,,
400,,0.25,40.00,2.5600E-04,4,2.0,40.00,6.4000E-07,,,0,Nd2Ru2O7,Nd2Ru2O7,,A2Ru2O7,,,4.0000E+00,,2.5600E-04,solid state reaction,polycrystalline,Gaultois2013JPCM,,mg103,58.4% density,1104.29,8,11,88,12.54875,Yamamoto,http://dx.doi.org/10.1006/jssc.1994.1116,78133,300,1.6000E+03,,227,192,,
700,,0.017,22.70,2.1218E-03,4,2.0,40.00,3.0311E-06,,,0,Nd2Ru2O7,Nd2Ru2O7,,A2Ru2O7,,,5.8824E+01,,2.1218E-03,solid state reaction,polycrystalline,Gaultois2013JPCM,,mg103,58.4% density,1104.29,8,11,88,12.54875,Yamamoto,http://dx.doi.org/10.1006/jssc.1994.1116,78133,300,5.1529E+02,,227,192,,
1000,,0.0101,26.50,6.9530E-03,4,2.0,40.00,6.9530E-06,,,0,Nd2Ru2O7,Nd2Ru2O7,,A2Ru2O7,,,9.9010E+01,,6.9530E-03,solid state reaction,polycrystalline,Gaultois2013JPCM,,mg103,"58.4% density, extrapolated 860 K",1104.29,8,11,88,12.54875,Yamamoto,http://dx.doi.org/10.1006/jssc.1994.1116,78133,300,7.0225E+02,,227,192,,
300,,1.536,173.90,5.9065E-04,4,0.38,59.30,1.9688E-06,,,0,Nd2Ru2O7,Nd2Ru2O7,,A2Ru2O7,,,6.5104E-01,,5.9065E-04,Ultrasonic spray pyrolysis,polycrystalline,Gaultois2013JPCM,,mg070,38.8% density,1104.29,8,11,88,12.54875,Yamamoto,http://dx.doi.org/10.1006/jssc.1994.1116,78133,300,3.0241E+04,,227,192,,
