Repository: Luochenghuang/TEMANN

___           ___           ___           ___           ___           ___     
               /\  \         /\  \         /\__\         /\  \         /\__\         /\__\    
               \:\  \       /::\  \       /::|  |       /::\  \       /::|  |       /::|  |   
                \:\  \     /:/\:\  \     /:|:|  |      /:/\:\  \     /:|:|  |      /:|:|  |   
                /::\  \   /::\~\:\  \   /:/|:|__|__   /::\~\:\  \   /:/|:|  |__   /:/|:|  |__ 
               /:/\:\__\ /:/\:\ \:\__\ /:/ |::::\__\ /:/\:\ \:\__\ /:/ |:| /\__\ /:/ |:| /\__\
              /:/  \/__/ \:\~\:\ \/__/ \/__/~~/:/  / \/__\:\/:/  / \/__|:|/:/  / \/__|:|/:/  /

File: TE_survey_csv.csv (part 2 of 10)
T (K),Z*10^-4 reported,Resist. (Ohm.cm),Seebeck (uV/K),kappaZT,,Resist. (400K),Seebeck (400K),Pf (W/K^2/m),ZT,kappa (W/mK),x,Formula,series,T Max,family,,,Conduct. (S/cm),,Power Factor*T (W/mK),preparative route,final form,Authors,DOI,Comments,Comments,Cell Volume (A^3),Formula Units per Cell,Atoms per formula unit,total atoms per unit cell,average atomic volume,Author of Unit Cell,Unit Cell DOI,ICSD of structure,temp of ICSD (K),S^2,ke/ktotal,space group,# symmetry elements,,
,,,,,,,,,,,,,,,,,,,,,,,,,,,,,,,,,,,,,,,,,
400,,0.38,59.30,3.7016E-04,4,0.38,59.30,9.2539E-07,,,0,Nd2Ru2O7,Nd2Ru2O7,,A2Ru2O7,,,2.6316E+00,,3.7016E-04,Ultrasonic spray pyrolysis,polycrystalline,Gaultois2013JPCM,,mg070,38.8% density,1104.29,8,11,88,12.54875,Yamamoto,http://dx.doi.org/10.1006/jssc.1994.1116,78133,300,3.5165E+03,,227,192,,
700,,0.031,22.00,1.0929E-03,4,0.38,59.30,1.5613E-06,,,0,Nd2Ru2O7,Nd2Ru2O7,,A2Ru2O7,,,3.2258E+01,,1.0929E-03,Ultrasonic spray pyrolysis,polycrystalline,Gaultois2013JPCM,,mg070,"38.8% density, extrapolated 560 K",1104.29,8,11,88,12.54875,Yamamoto,http://dx.doi.org/10.1006/jssc.1994.1116,78133,300,4.8400E+02,,227,192,,
400,,0.011934,-90.28,2.7318E-02,1,0.119152,-90.28,6.8295E-05,0.01132081,2.41307,0.1,Ca0.9Nd0.1MnO3,Ca1-xNdxMnO3,,CaMnO3,,,8.3794E+01,,2.7318E-02,Solid state reaction,polycrystalline,Flahaut2006JAP,http://dx.doi.org/10.1063/1.2362922,Seebeck enhanced w/ Temp,,210.93,4,5,20,10.5465,Wang,http://dx.doi.org/10.1021/jp809049s,164747,293,8.1503E+03,0.03389174,62,8,,
700,,0.0174057,-123.85,6.1685E-02,1,0.119152,-90.28,8.8121E-05,0.02553619,2.41558,0.1,Ca0.9Nd0.1MnO3,Ca1-xNdxMnO3,,CaMnO3,,,5.7452E+01,,6.1685E-02,Solid state reaction,polycrystalline,Flahaut2006JAP,http://dx.doi.org/10.1063/1.2362922,Seebeck enhanced w/ Temp,,210.93,4,5,20,10.5465,Wang,http://dx.doi.org/10.1021/jp809049s,164747,293,1.5338E+04,0.040623276,62,8,,
1000,,0.0213208,-130.04,7.9308E-02,1,0.119152,-90.28,7.9308E-05,0.03329024,2.38232,0.1,Ca0.9Nd0.1MnO3,Ca1-xNdxMnO3,,CaMnO3,,,4.6903E+01,,7.9308E-02,Solid state reaction,polycrystalline,Flahaut2006JAP,http://dx.doi.org/10.1063/1.2362922,Seebeck enhanced w/ Temp,,210.93,4,5,20,10.5465,Wang,http://dx.doi.org/10.1021/jp809049s,164747,293,1.6909E+04,0.048038146,62,8,,
400,,0.0107547,-90.28,3.0313E-02,1,0.107849,-90.28,7.5784E-05,0.019099891,1.5871,0.1,Ca0.9Tb0.1MnO3,Ca1-xTbxMnO3,,CaMnO3,,,9.2983E+01,,3.0313E-02,Solid state reaction,polycrystalline,Flahaut2006JAP,http://dx.doi.org/10.1063/1.2362922,Seebeck enhanced w/ Temp,,209.02,4,5,20,10.451,Wang,http://dx.doi.org/10.1021/jp809049s,164751,293,8.1503E+03,0.057180405,62,8,,
700,,0.0153302,-123.85,7.0036E-02,1,0.107849,-90.28,1.0005E-04,0.039875867,1.75635,0.1,Ca0.9Tb0.1MnO3,Ca1-xTbxMnO3,,CaMnO3,,,6.5231E+01,,7.0036E-02,Solid state reaction,polycrystalline,Flahaut2006JAP,http://dx.doi.org/10.1063/1.2362922,Seebeck enhanced w/ Temp,,209.02,4,5,20,10.451,Wang,http://dx.doi.org/10.1021/jp809049s,164751,293,1.5338E+04,0.063435005,62,8,,
1000,,0.0183962,-130.04,9.1916E-02,1,0.107849,-90.28,9.1916E-05,0.049893485,1.84225,0.1,Ca0.9Tb0.1MnO3,Ca1-xTbxMnO3,,CaMnO3,,,5.4359E+01,,9.1916E-02,Solid state reaction,polycrystalline,Flahaut2006JAP,http://dx.doi.org/10.1063/1.2362922,Seebeck enhanced w/ Temp,,209.02,4,5,20,10.451,Wang,http://dx.doi.org/10.1021/jp809049s,164751,293,1.6909E+04,0.071996791,62,8,,
400,,0.00698113,-90.28,4.6699E-02,1,0.070644,-90.28,1.1675E-04,0.022586208,2.06759,0.1,Ca0.9Ho0.1MnO3,Ca1-xHoxMnO3,,CaMnO3,,,1.4324E+02,,4.6699E-02,Solid state reaction,polycrystalline,Flahaut2006JAP,http://dx.doi.org/10.1063/1.2362922,Seebeck enhanced w/ Temp,,208.44,4,5,20,10.422,Wang,http://dx.doi.org/10.1021/jp809049s,164753,293,8.1503E+03,0.067617587,62,8,,
700,,0.00981132,-123.85,1.0943E-01,1,0.070644,-90.28,1.5633E-04,0.050077248,2.18525,0.1,Ca0.9Ho0.1MnO3,Ca1-xHoxMnO3,,CaMnO3,,,1.0192E+02,,1.0943E-01,Solid state reaction,polycrystalline,Flahaut2006JAP,http://dx.doi.org/10.1063/1.2362922,Seebeck enhanced w/ Temp,,208.44,4,5,20,10.422,Wang,http://dx.doi.org/10.1021/jp809049s,164753,293,1.5338E+04,0.079663484,62,8,,
1000,,0.0125,-130.04,1.3527E-01,1,0.070644,-90.28,1.3527E-04,0.060406906,2.23936,0.1,Ca0.9Ho0.1MnO3,Ca1-xHoxMnO3,,CaMnO3,,,8.0000E+01,,1.3527E-01,Solid state reaction,polycrystalline,Flahaut2006JAP,http://dx.doi.org/10.1063/1.2362922,Seebeck enhanced w/ Temp,,208.44,4,5,20,10.422,Wang,http://dx.doi.org/10.1021/jp809049s,164753,293,1.6909E+04,0.087167762,62,8,,
400,,0.0040566,-90.28,8.0366E-02,1,0.040973,-90.28,2.0091E-04,0.049042114,1.63871,0.1,Ca0.9Yb0.1MnO3,Ca1-xYbxMnO3,,CaMnO3,,,2.4651E+02,,8.0366E-02,Solid state reaction,polycrystalline,Flahaut2006JAP,http://dx.doi.org/10.1063/1.2362922,Seebeck enhanced w/ Temp,,207.52,4,5,20,10.376,Wang,http://dx.doi.org/10.1021/jp809049s,164755,293,8.1503E+03,0.146820104,62,8,,
700,,0.00599057,-123.85,1.7923E-01,1,0.040973,-90.28,2.5604E-04,0.111359887,1.60943,0.1,Ca0.9Yb0.1MnO3,Ca1-xYbxMnO3,,CaMnO3,,,1.6693E+02,,1.7923E-01,Solid state reaction,polycrystalline,Flahaut2006JAP,http://dx.doi.org/10.1063/1.2362922,Seebeck enhanced w/ Temp,,207.52,4,5,20,10.376,Wang,http://dx.doi.org/10.1021/jp809049s,164755,293,1.5338E+04,0.177152639,62,8,,
1000,,0.00825472,-130.04,2.0484E-01,1,0.040973,-90.28,2.0484E-04,0.128986958,1.58808,0.1,Ca0.9Yb0.1MnO3,Ca1-xYbxMnO3,,CaMnO3,,,1.2114E+02,,2.0484E-01,Solid state reaction,polycrystalline,Flahaut2006JAP,http://dx.doi.org/10.1063/1.2362922,Seebeck enhanced w/ Temp,,207.52,4,5,20,10.376,Wang,http://dx.doi.org/10.1021/jp809049s,164755,293,1.6909E+04,0.186129454,62,8,,
400,,0.460937,-600.16,3.1258E-02,1,0.460937,-600.16,7.8144E-05,0.010513925,2.97299,0,CaMnO3,CaMnO3,,CaMnO3,,,2.1695E+00,,3.1258E-02,Solid state reaction,polycrystalline,Flahaut2006JAP,http://dx.doi.org/10.1063/1.2362922,Seebeck enhanced w/ Temp,,206.97,4,5,20,10.3485,Poeppelmeier,http://dx.doi.org/10.1016/0022-4596(82)90292-4,35218,300,3.6020E+05,0.000712221,62,8,,
700,,0.233107,-374.80,4.2183E-02,1,0.460937,-600.16,6.0262E-05,0.019480754,2.16539,0,CaMnO3,CaMnO3,,CaMnO3,,,4.2899E+00,,4.2183E-02,Solid state reaction,polycrystalline,Flahaut2006JAP,http://dx.doi.org/10.1063/1.2362922,Seebeck enhanced w/ Temp,,206.97,4,5,20,10.3485,Poeppelmeier,http://dx.doi.org/10.1016/0022-4596(82)90292-4,35218,300,1.4048E+05,0.003383736,62,8,,
1000,,0.0834071,-320.53,1.2318E-01,1,0.460937,-600.16,1.2318E-04,0.058867739,2.09242,0,CaMnO3,CaMnO3,,CaMnO3,,,1.1989E+01,,1.2318E-01,Solid state reaction,polycrystalline,Flahaut2006JAP,http://dx.doi.org/10.1063/1.2362922,Seebeck enhanced w/ Temp,,206.97,4,5,20,10.3485,Poeppelmeier,http://dx.doi.org/10.1016/0022-4596(82)90292-4,35218,300,1.0274E+05,0.013980991,62,8,,
300,0.657626,0.00576296,-74.98,2.9269E-02,1,0.00638941,-93.82,9.7565E-05,0.01972878,1.48358962,0.1,Ca0.9Tb0.1MnO3,Ca1-xTbxMnO3,,CaMnO3,,,1.7352E+02,,2.9269E-02,Solid state reaction,polycrystalline,Kobayashi1991JSSC,http://dx.doi.org/10.1016/0022-4596(91)90248-G,,,209.58,4,5,20,10.479,Kobayashi,http://dx.doi.org/10.1016/0022-4596(91)90248-G,69824,300,5.6226E+03,0.085615361,62,8,,
400,0.876848,0.00638941,-93.82,5.5105E-02,1,0.00638941,-93.82,1.3776E-04,0.03507392,1.571097028,0.1,Ca0.9Tb0.1MnO3,Ca1-xTbxMnO3,,CaMnO3,,,1.5651E+02,,5.5105E-02,Solid state reaction,polycrystalline,Kobayashi1991JSSC,http://dx.doi.org/10.1016/0022-4596(91)90248-G,,,209.58,4,5,20,10.479,Kobayashi,http://dx.doi.org/10.1016/0022-4596(91)90248-G,69824,300,8.8021E+03,0.097226814,62,8,,
700,1.18448,0.00831725,-124.55,1.3056E-01,1,0.00638941,-93.82,1.8652E-04,0.0829136,1.574660559,0.1,Ca0.9Tb0.1MnO3,Ca1-xTbxMnO3,,CaMnO3,,,1.2023E+02,,1.3056E-01,Solid state reaction,polycrystalline,Kobayashi1991JSSC,http://dx.doi.org/10.1016/0022-4596(91)90248-G,,,209.58,4,5,20,10.479,Kobayashi,http://dx.doi.org/10.1016/0022-4596(91)90248-G,69824,300,1.5513E+04,0.130413083,62,8,,
1000,1.41281,0.0102451,-152.37,2.2662E-01,1,0.00638941,-93.82,2.2662E-04,0.141281,1.604043252,0.1,Ca0.9Tb0.1MnO3,Ca1-xTbxMnO3,,CaMnO3,,,9.7608E+01,,2.2662E-01,Solid state reaction,polycrystalline,Kobayashi1991JSSC,http://dx.doi.org/10.1016/0022-4596(91)90248-G,,,209.58,4,5,20,10.479,Kobayashi,http://dx.doi.org/10.1016/0022-4596(91)90248-G,69824,300,2.3218E+04,0.148476441,62,8,,
300,0.162774,0.00607036,-46.31,1.0597E-02,1,0.00549942,-44.36,3.5322E-05,0.00488322,2.170001556,0.3,Ca0.7Tb0.3MnO3,Ca1-xTbxMnO3,,CaMnO3,,,1.6473E+02,,1.0597E-02,Solid state reaction,polycrystalline,Kobayashi1991JSSC,http://dx.doi.org/10.1016/0022-4596(91)90248-G,,,213.15,4,5,20,10.6575,Kobayashi,http://dx.doi.org/10.1016/0022-4596(91)90248-G,69826,300,2.1442E+03,0.055569513,62,8,,
400,0.244057,0.00549942,-44.36,1.4310E-02,1,0.00549942,-44.36,3.5775E-05,0.00976228,1.465854004,0.3,Ca0.7Tb0.3MnO3,Ca1-xTbxMnO3,,CaMnO3,,,1.8184E+02,,1.4310E-02,Solid state reaction,polycrystalline,Kobayashi1991JSSC,http://dx.doi.org/10.1016/0022-4596(91)90248-G,,,213.15,4,5,20,10.6575,Kobayashi,http://dx.doi.org/10.1016/0022-4596(91)90248-G,69826,300,1.9674E+03,0.12107158,62,8,,
700,0.39825,0.00525905,-55.34,4.0770E-02,1,0.00549942,-44.36,5.8243E-05,0.0278775,1.462482104,0.3,Ca0.7Tb0.3MnO3,Ca1-xTbxMnO3,,CaMnO3,,,1.9015E+02,,4.0770E-02,Solid state reaction,polycrystalline,Kobayashi1991JSSC,http://dx.doi.org/10.1016/0022-4596(91)90248-G,,,213.15,4,5,20,10.6575,Kobayashi,http://dx.doi.org/10.1016/0022-4596(91)90248-G,69826,300,3.0630E+03,0.222070058,62,8,,
1000,0.495538,0.00558501,-68.20,8.3291E-02,1,0.00549942,-44.36,8.3291E-05,0.0495538,1.680820436,0.3,Ca0.7Tb0.3MnO3,Ca1-xTbxMnO3,,CaMnO3,,,1.7905E+02,,8.3291E-02,Solid state reaction,polycrystalline,Kobayashi1991JSSC,http://dx.doi.org/10.1016/0022-4596(91)90248-G,,,213.15,4,5,20,10.6575,Kobayashi,http://dx.doi.org/10.1016/0022-4596(91)90248-G,69826,300,4.6518E+03,0.259922905,62,8,,
300,0.473219,0.00669346,-72.01,2.3244E-02,1,0.00739839,-81.79,7.7480E-05,0.01419657,1.637290898,0.1,Ca0.9Ho0.1MnO3,Ca1-xHoxMnO3,,CaMnO3,,,1.4940E+02,,2.3244E-02,Solid state reaction,polycrystalline,Kobayashi1991JSSC,http://dx.doi.org/10.1016/0022-4596(91)90248-G,,,209.04,4,5,20,10.452,Sousa,http://dx.doi.org/10.1016/j.matchemphys.2007.11.032,160306,300,5.1861E+03,0.066793555,62,8,,
400,0.585012,0.00739839,-81.79,3.6168E-02,1,0.00739839,-81.79,9.0420E-05,0.02340048,1.545616006,0.1,Ca0.9Ho0.1MnO3,Ca1-xHoxMnO3,,CaMnO3,,,1.3516E+02,,3.6168E-02,Solid state reaction,polycrystalline,Kobayashi1991JSSC,http://dx.doi.org/10.1016/0022-4596(91)90248-G,,,209.04,4,5,20,10.452,Sousa,http://dx.doi.org/10.1016/j.matchemphys.2007.11.032,160306,300,6.6897E+03,0.085351467,62,8,,
700,0.714005,0.00949715,-101.47,7.5888E-02,1,0.00739839,-81.79,1.0841E-04,0.04998035,1.518351106,0.1,Ca0.9Ho0.1MnO3,Ca1-xHoxMnO3,,CaMnO3,,,1.0529E+02,,7.5888E-02,Solid state reaction,polycrystalline,Kobayashi1991JSSC,http://dx.doi.org/10.1016/0022-4596(91)90248-G,,,209.04,4,5,20,10.452,Sousa,http://dx.doi.org/10.1016/j.matchemphys.2007.11.032,160306,300,1.0296E+04,0.118446535,62,8,,
1000,0.770762,0.0115796,-114.58,1.1337E-01,1,0.00739839,-81.79,1.1337E-04,0.0770762,1.470944215,0.1,Ca0.9Ho0.1MnO3,Ca1-xHoxMnO3,,CaMnO3,,,8.6359E+01,,1.1337E-01,Solid state reaction,polycrystalline,Kobayashi1991JSSC,http://dx.doi.org/10.1016/0022-4596(91)90248-G,,,209.04,4,5,20,10.452,Sousa,http://dx.doi.org/10.1016/j.matchemphys.2007.11.032,160306,300,1.3128E+04,0.143251793,62,8,,
300,0.173956,0.00511856,-43.69,1.1188E-02,1,0.0043952,-45.05,3.7294E-05,0.00521868,2.143851851,0.3,Ca0.7Ho0.3MnO3,Ca1-xHoxMnO3,,CaMnO3,,,1.9537E+02,,1.1188E-02,Solid state reaction,polycrystalline,Kobayashi1991JSSC,http://dx.doi.org/10.1016/0022-4596(91)90248-G,,,212.3,4,5,20,10.615,Sousa,http://dx.doi.org/10.1016/j.matchemphys.2007.11.032,160308,300,1.9089E+03,0.066706555,11,4,,
400,0.302948,0.0043952,-45.05,1.8471E-02,1,0.0043952,-45.05,4.6177E-05,0.01211792,1.524264065,0.3,Ca0.7Ho0.3MnO3,Ca1-xHoxMnO3,,CaMnO3,,,2.2752E+02,,1.8471E-02,Solid state reaction,polycrystalline,Kobayashi1991JSSC,http://dx.doi.org/10.1016/0022-4596(91)90248-G,,,212.3,4,5,20,10.615,Sousa,http://dx.doi.org/10.1016/j.matchemphys.2007.11.032,160308,300,2.0296E+03,0.145683701,11,4,,
700,0.486978,0.00376682,-50.98,4.8292E-02,1,0.0043952,-45.05,6.8989E-05,0.03408846,1.416678012,0.3,Ca0.7Ho0.3MnO3,Ca1-xHoxMnO3,,CaMnO3,,,2.6548E+02,,4.8292E-02,Solid state reaction,polycrystalline,Kobayashi1991JSSC,http://dx.doi.org/10.1016/0022-4596(91)90248-G,,,212.3,4,5,20,10.615,Sousa,http://dx.doi.org/10.1016/j.matchemphys.2007.11.032,160308,300,2.5987E+03,0.320067697,11,4,,
1000,0.61941,0.00422589,-64.70,9.9069E-02,1,0.0043952,-45.05,9.9069E-05,0.061941,1.599402623,0.3,Ca0.7Ho0.3MnO3,Ca1-xHoxMnO3,,CaMnO3,,,2.3664E+02,,9.9069E-02,Solid state reaction,polycrystalline,Kobayashi1991JSSC,http://dx.doi.org/10.1016/0022-4596(91)90248-G,,,212.3,4,5,20,10.615,Sousa,http://dx.doi.org/10.1016/j.matchemphys.2007.11.032,160308,300,4.1865E+03,0.361005513,11,4,,
300,0.763717,0.00437499,-70.53,3.4112E-02,1,0.00477637,-81.71,1.1371E-04,0.02291151,1.488878233,0.1,Ca0.9Y0.1MnO3,Ca1-xYxMnO3,,CaMnO3,,,2.2857E+02,,3.4112E-02,Solid state reaction,polycrystalline,Kobayashi1991JSSC,http://dx.doi.org/10.1016/0022-4596(91)90248-G,,,212.3,4,5,20,10.615,Sousa,http://dx.doi.org/10.1016/j.matchemphys.2007.11.032,160308,300,4.9747E+03,0.112376328,11,4,,
400,0.943053,0.00477637,-81.71,5.5919E-02,1,0.00477637,-81.71,1.3980E-04,0.03772212,1.482392228,0.1,Ca0.9Y0.1MnO3,Ca1-xYxMnO3,,CaMnO3,,,2.0936E+02,,5.5919E-02,Solid state reaction,polycrystalline,Kobayashi1991JSSC,http://dx.doi.org/10.1016/0022-4596(91)90248-G,,,212.3,4,5,20,10.615,Sousa,http://dx.doi.org/10.1016/j.matchemphys.2007.11.032,160308,300,6.6772E+03,0.137844273,11,4,,
700,1.3433,0.00591553,-112.78,1.5052E-01,1,0.00477637,-81.71,2.1503E-04,0.094031,1.600767692,0.1,Ca0.9Y0.1MnO3,Ca1-xYxMnO3,,CaMnO3,,,1.6905E+02,,1.5052E-01,Solid state reaction,polycrystalline,Kobayashi1991JSSC,http://dx.doi.org/10.1016/0022-4596(91)90248-G,,,212.3,4,5,20,10.615,Sousa,http://dx.doi.org/10.1016/j.matchemphys.2007.11.032,160308,300,1.2720E+04,0.18037066,11,4,,
1000,1.58857,0.00710372,-135.59,2.5880E-01,1,0.00477637,-81.71,2.5880E-04,0.158857,1.629157717,0.1,Ca0.9Y0.1MnO3,Ca1-xYxMnO3,,CaMnO3,,,1.4077E+02,,2.5880E-01,Solid state reaction,polycrystalline,Kobayashi1991JSSC,http://dx.doi.org/10.1016/0022-4596(91)90248-G,,,212.3,4,5,20,10.615,Sousa,http://dx.doi.org/10.1016/j.matchemphys.2007.11.032,160308,300,1.8385E+04,0.210834103,11,4,,
300,0.126573,0.00762653,-41.61,6.8093E-03,1,0.00649209,-41.63,2.2698E-05,0.00379719,1.793253904,0.3,Ca0.7Y0.3MnO3,Ca1-xYxMnO3,,CaMnO3,,,1.3112E+02,,6.8093E-03,Solid state reaction,polycrystalline,Kobayashi1991JSSC,http://dx.doi.org/10.1016/0022-4596(91)90248-G,,,219.83,4,5,20,10.9915,Dlouha,http://dx.doi.org/10.1007/s003390101141,97601,300,1.7311E+03,0.05352323,62,8,,
400,0.181921,0.00649209,-41.63,1.0679E-02,1,0.00649209,-41.63,2.6697E-05,0.00727684,1.46749541,0.3,Ca0.7Y0.3MnO3,Ca1-xYxMnO3,,CaMnO3,,,1.5403E+02,,1.0679E-02,Solid state reaction,polycrystalline,Kobayashi1991JSSC,http://dx.doi.org/10.1016/0022-4596(91)90248-G,,,219.83,4,5,20,10.9915,Dlouha,http://dx.doi.org/10.1007/s003390101141,97601,300,1.7332E+03,0.102444473,62,8,,
700,0.289423,0.00627506,-52.45,3.0692E-02,1,0.00649209,-41.63,4.3845E-05,0.02025961,1.514920146,0.3,Ca0.7Y0.3MnO3,Ca1-xYxMnO3,,CaMnO3,,,1.5936E+02,,3.0692E-02,Solid state reaction,polycrystalline,Kobayashi1991JSSC,http://dx.doi.org/10.1016/0022-4596(91)90248-G,,,219.83,4,5,20,10.9915,Dlouha,http://dx.doi.org/10.1007/s003390101141,97601,300,2.7513E+03,0.179671934,62,8,,
1000,0.340102,0.00707093,-60.80,5.2271E-02,1,0.00649209,-41.63,5.2271E-05,0.0340102,1.536920596,0.3,Ca0.7Y0.3MnO3,Ca1-xYxMnO3,,CaMnO3,,,1.4142E+02,,5.2271E-02,Solid state reaction,polycrystalline,Kobayashi1991JSSC,http://dx.doi.org/10.1016/0022-4596(91)90248-G,,,219.83,4,5,20,10.9915,Dlouha,http://dx.doi.org/10.1007/s003390101141,97601,300,3.6960E+03,0.224523528,62,8,,
300,0.42569,0.000433737,-26.00,4.6756E-02,4,0.000509409,-31.98,1.5585E-04,0.012368285,3.78035,0,BaPbO3,Ba1-xSrxPbO3,,BaPbO3,,,2.3055E+03,,4.6756E-02,Solid state reaction (under oxygen),polycrystalline,Yasukawa1997JMSL,http://dx.doi.org/10.1023/A:1018515223271,,Extrapolated from 320 K,311.43,4,5,20,15.5715,Moussa,http://dx.doi.org/10.1016/S0038-1098(01)00265-4,94312,300,6.7600E+02,0.446429206,74,16,,
400,0.471206,0.000509409,-31.98,8.0309E-02,4,0.000509409,-31.98,2.0077E-04,0.019323409,4.15607,0,BaPbO3,Ba1-xSrxPbO3,,BaPbO3,,,1.9631E+03,,8.0309E-02,Solid state reaction (under oxygen),polycrystalline,Yasukawa1997JMSL,http://dx.doi.org/10.1023/A:1018515223271,,,311.43,4,5,20,15.5715,Moussa,http://dx.doi.org/10.1016/S0038-1098(01)00265-4,94312,300,1.0228E+03,0.46099939,74,16,,
700,0.408461,0.000526685,-33.62,1.5018E-01,4,0.000509409,-31.98,2.1455E-04,0.029357635,5.11561,0,BaPbO3,Ba1-xSrxPbO3,,BaPbO3,,,1.8987E+03,,1.5018E-01,Solid state reaction (under oxygen),polycrystalline,Yasukawa1997JMSL,http://dx.doi.org/10.1023/A:1018515223271,,,311.43,4,5,20,15.5715,Moussa,http://dx.doi.org/10.1016/S0038-1098(01)00265-4,94312,300,1.1300E+03,0.633927349,74,16,,
1000,,0.000858552,-30.17,1.0604E-01,4,0.000509409,-31.98,1.0604E-04,,,0,BaPbO3,Ba1-xSrxPbO3,,BaPbO3,,,1.1648E+03,,1.0604E-01,Solid state reaction (under oxygen),polycrystalline,Yasukawa1997JMSL,http://dx.doi.org/10.1023/A:1018515223271,,,311.43,4,5,20,15.5715,Moussa,http://dx.doi.org/10.1016/S0038-1098(01)00265-4,94312,300,9.1040E+02,,74,16,,
300,0.489661,0.000462332,-24.46,3.8827E-02,4,0.000476044,-30.29,1.2942E-04,0.014141215,2.74566,0.2,Ba0.8Sr0.2PbO3,Ba1-xSrxPbO3,,BaPbO3,,,2.1629E+03,,3.8827E-02,Solid state reaction (under oxygen),polycrystalline,Yasukawa1997JMSL,http://dx.doi.org/10.1023/A:1018515223271,,Extrapolated from 320 K,311.43,4,5,20,15.5715,Moussa,http://dx.doi.org/10.1016/S0038-1098(01)00265-4,94312,300,5.9836E+02,0.576647443,74,16,,
400,0.572087,0.000476044,-30.29,7.7084E-02,4,0.000476044,-30.29,1.9271E-04,0.023313772,3.30636,0.2,Ba0.8Sr0.2PbO3,Ba1-xSrxPbO3,,BaPbO3,,,2.1006E+03,,7.7084E-02,Solid state reaction (under oxygen),polycrystalline,Yasukawa1997JMSL,http://dx.doi.org/10.1023/A:1018515223271,,,311.43,4,5,20,15.5715,Moussa,http://dx.doi.org/10.1016/S0038-1098(01)00265-4,94312,300,9.1738E+02,0.620086939,74,16,,
700,0.789864,0.000550518,-41.77,2.2184E-01,4,0.000476044,-30.29,3.1691E-04,0.055061518,4.0289,0.2,Ba0.8Sr0.2PbO3,Ba1-xSrxPbO3,,BaPbO3,,,1.8165E+03,,2.2184E-01,Solid state reaction (under oxygen),polycrystalline,Yasukawa1997JMSL,http://dx.doi.org/10.1023/A:1018515223271,,,311.43,4,5,20,15.5715,Moussa,http://dx.doi.org/10.1016/S0038-1098(01)00265-4,94312,300,1.7446E+03,0.77006938,74,16,,
1000,,0.000601159,-33.71,1.8904E-01,4,0.000476044,-30.29,1.8904E-04,,,0.2,Ba0.8Sr0.2PbO3,Ba1-xSrxPbO3,,BaPbO3,,,1.6635E+03,,1.8904E-01,Solid state reaction (under oxygen),polycrystalline,Yasukawa1997JMSL,http://dx.doi.org/10.1023/A:1018515223271,,,311.43,4,5,20,15.5715,Moussa,http://dx.doi.org/10.1016/S0038-1098(01)00265-4,94312,300,1.1365E+03,,74,16,,
300,0.600385,0.00130601,-42.00,4.0520E-02,4,0.00127204,-51.37,1.3507E-04,0.017568967,2.30636,0.4,Ba0.6Sr0.4PbO3,Ba1-xSrxPbO3,,BaPbO3,,,7.6569E+02,,4.0520E-02,Solid state reaction (under oxygen),polycrystalline,Yasukawa1997JMSL,http://dx.doi.org/10.1023/A:1018515223271,,Extrapolated from 320 K,301.96,4,5,20,15.098,Ksepko,http://dx.doi.org/10.1080/01411590410001667635,151609,300,1.7640E+03,0.243017462,62,8,,
400,0.87475,0.00127204,-51.37,8.2966E-02,4,0.00127204,-51.37,2.0742E-04,0.035093259,2.36416,0.4,Ba0.6Sr0.4PbO3,Ba1-xSrxPbO3,,BaPbO3,,,7.8614E+02,,8.2966E-02,Solid state reaction (under oxygen),polycrystalline,Yasukawa1997JMSL,http://dx.doi.org/10.1023/A:1018515223271,,,301.96,4,5,20,15.098,Ksepko,http://dx.doi.org/10.1080/01411590410001667635,151609,300,2.6384E+03,0.324542954,62,8,,
700,1.62894,0.00117492,-65.77,2.5771E-01,4,0.00127204,-51.37,3.6816E-04,0.105399534,2.44509,0.4,Ba0.6Sr0.4PbO3,Ba1-xSrxPbO3,,BaPbO3,,,8.5112E+02,,2.5771E-01,Solid state reaction (under oxygen),polycrystalline,Yasukawa1997JMSL,http://dx.doi.org/10.1023/A:1018515223271,,,301.96,4,5,20,15.098,Ksepko,http://dx.doi.org/10.1080/01411590410001667635,151609,300,4.3256E+03,0.594544985,62,8,,
1000,,0.00068696,-39.71,2.2956E-01,4,0.00127204,-51.37,2.2956E-04,,,0.4,Ba0.6Sr0.4PbO3,Ba1-xSrxPbO3,,BaPbO3,,,1.4557E+03,,2.2956E-01,Solid state reaction (under oxygen),polycrystalline,Yasukawa1997JMSL,http://dx.doi.org/10.1023/A:1018515223271,,,79.51,1,5,5,15.902,Ksepko,http://dx.doi.org/10.1080/01411590410001667635,151610,1198,1.5770E+03,,221,48,,
300,0.730808,0.00412774,-82.77,4.9790E-02,4,0.00395079,-96.44,1.6597E-04,0.021697095,2.2948,0.6,Ba0.4Sr0.6PbO3,Ba1-xSrxPbO3,,BaPbO3,,,2.4226E+02,,4.9790E-02,Solid state reaction (under oxygen),polycrystalline,Yasukawa1997JMSL,http://dx.doi.org/10.1023/A:1018515223271,,Extrapolated from 320 K,301.96,4,5,20,15.098,Ksepko,http://dx.doi.org/10.1080/01411590410001667635,151609,300,6.8507E+03,0.07727765,62,8,,
400,1.08391,0.00395079,-96.44,9.4169E-02,4,0.00395079,-96.44,2.3542E-04,0.044149795,2.13295,0.6,Ba0.4Sr0.6PbO3,Ba1-xSrxPbO3,,BaPbO3,,,2.5311E+02,,9.4169E-02,Solid state reaction (under oxygen),polycrystalline,Yasukawa1997JMSL,http://dx.doi.org/10.1023/A:1018515223271,,,301.96,4,5,20,15.098,Ksepko,http://dx.doi.org/10.1080/01411590410001667635,151609,300,9.3011E+03,0.115820436,62,8,,
700,2.06201,0.00351048,-117.92,2.7729E-01,4,0.00395079,-96.44,3.9612E-04,0.139855751,1.98266,0.6,Ba0.4Sr0.6PbO3,Ba1-xSrxPbO3,,BaPbO3,,,2.8486E+02,,2.7729E-01,Solid state reaction (under oxygen),polycrystalline,Yasukawa1997JMSL,http://dx.doi.org/10.1023/A:1018515223271,,,301.96,4,5,20,15.098,Ksepko,http://dx.doi.org/10.1080/01411590410001667635,151609,300,1.3906E+04,0.245399186,62,8,,
1000,,0.00093481,-52.48,2.9463E-01,4,0.00395079,-96.44,2.9463E-04,,,0.6,Ba0.4Sr0.6PbO3,Ba1-xSrxPbO3,,BaPbO3,,,1.0697E+03,,2.9463E-01,Solid state reaction (under oxygen),polycrystalline,Yasukawa1997JMSL,http://dx.doi.org/10.1023/A:1018515223271,,,79.51,1,5,5,15.902,Ksepko,http://dx.doi.org/10.1080/01411590410001667635,151610,1198,2.7542E+03,,221,48,,
400,,0.00284295,-19.88,5.5624E-03,4,0.002843,-19.88,1.3906E-05,,,0,LaNiO3,La1-xBix-NiO3,,LaNiO3,,,3.5175E+02,,5.5624E-03,"Evaporate nitrates (1173 K, air)",polycrystalline,Funahashi2003MP,http://dx.doi.org/10.1557/PROC-793-S3.3,impure. Even LaNiO3 is impure. LaNiO3+NiO,,339.43,6,5,30,11.31433333,Falcon,http://dx.doi.org/10.1006/jssc.1997.7477,84933,300,3.9534E+02,,167,12,,
700,,0.00460122,-25.76,1.0097E-02,4,0.002843,-19.88,1.4424E-05,,,0,LaNiO3,La1-xBix-NiO3,,LaNiO3,,,2.1733E+02,,1.0097E-02,"Evaporate nitrates (1173 K, air)",polycrystalline,Funahashi2003MP,http://dx.doi.org/10.1557/PROC-793-S3.3,impure. Even LaNiO3 is impure. LaNiO3+NiO,,339.43,6,5,30,11.31433333,Falcon,http://dx.doi.org/10.1006/jssc.1997.7477,84933,300,6.6370E+02,,167,12,,
1000,,0.00621929,-27.03,1.1747E-02,4,0.002843,-19.88,1.1747E-05,,,0,LaNiO3,La1-xBix-NiO3,,LaNiO3,,,1.6079E+02,,1.1747E-02,"Evaporate nitrates (1173 K, air)",polycrystalline,Funahashi2003MP,http://dx.doi.org/10.1557/PROC-793-S3.3,impure. Even LaNiO3 is impure. LaNiO3+NiO,,339.43,6,5,30,11.31433333,Falcon,http://dx.doi.org/10.1006/jssc.1997.7477,84933,300,7.3059E+02,,167,12,,
400,,0.0026727,-20.95,6.5670E-03,4,0.002673,-20.95,1.6418E-05,,,0.1,La0.9Bi0.1NiO3,La1-xBix-NiO3,,LaNiO3,,,3.7415E+02,,6.5670E-03,"Evaporate nitrates (1173 K, air)",polycrystalline,Funahashi2003MP,http://dx.doi.org/10.1557/PROC-793-S3.3,impure. Even LaNiO3 is impure. LaNiO3+NiO,,339.43,6,5,30,11.31433333,Falcon,http://dx.doi.org/10.1006/jssc.1997.7477,84933,300,4.3879E+02,,167,12,,
700,,0.0041267,-28.46,1.3738E-02,4,0.002673,-20.95,1.9626E-05,,,0.1,La0.9Bi0.1NiO3,La1-xBix-NiO3,,LaNiO3,,,2.4232E+02,,1.3738E-02,"Evaporate nitrates (1173 K, air)",polycrystalline,Funahashi2003MP,http://dx.doi.org/10.1557/PROC-793-S3.3,impure. Even LaNiO3 is impure. LaNiO3+NiO,,339.43,6,5,30,11.31433333,Falcon,http://dx.doi.org/10.1006/jssc.1997.7477,84933,300,8.0989E+02,,167,12,,
1000,,0.00608691,-30.79,1.5575E-02,4,0.002673,-20.95,1.5575E-05,,,0.1,La0.9Bi0.1NiO3,La1-xBix-NiO3,,LaNiO3,,,1.6429E+02,,1.5575E-02,"Evaporate nitrates (1173 K, air)",polycrystalline,Funahashi2003MP,http://dx.doi.org/10.1557/PROC-793-S3.3,impure. Even LaNiO3 is impure. LaNiO3+NiO,,339.43,6,5,30,11.31433333,Falcon,http://dx.doi.org/10.1006/jssc.1997.7477,84933,300,9.4803E+02,,167,12,,
400,,0.00603672,-139.46,1.2887E-01,4,0.006037,-139.46,3.2218E-04,,,0.04,Ca0.96Sm0.04MnO3,Ca1-xSmxMnO3,,CaMnO3,,,1.6565E+02,,1.2887E-01,Co-precipitation,polycrystalline,Sanmathi2007ICT,http://dx.doi.org/10.1109/ICT.2007.4569450,,,210.39,4,5,20,10.5195,Yang,http://dx.doi.org/10.1021/jp809049s,164748,293,1.9449E+04,,62,8,,
700,,0.00825459,-169.85,2.4465E-01,4,0.006037,-139.46,3.4950E-04,,,0.04,Ca0.96Sm0.04MnO3,Ca1-xSmxMnO3,,CaMnO3,,,1.2114E+02,,2.4465E-01,Co-precipitation,polycrystalline,Sanmathi2007ICT,http://dx.doi.org/10.1109/ICT.2007.4569450,,,210.39,4,5,20,10.5195,Yang,http://dx.doi.org/10.1021/jp809049s,164748,293,2.8850E+04,,62,8,,
1000,,0.0110453,-187.50,3.1829E-01,4,0.006037,-139.46,3.1829E-04,,,0.04,Ca0.96Sm0.04MnO3,Ca1-xSmxMnO3,,CaMnO3,,,9.0536E+01,,3.1829E-01,Co-precipitation,polycrystalline,Sanmathi2007ICT,http://dx.doi.org/10.1109/ICT.2007.4569450,,,210.39,4,5,20,10.5195,Yang,http://dx.doi.org/10.1021/jp809049s,164748,293,3.5156E+04,,62,8,,
300,,0.00055,162.00,1.4315E+00,9,0.00055,162.00,4.7716E-03,0.975,1.468195804,0,Bi2Te3,Bi2Te3 (p-type),,Bi/Sb/Pb-Te/Se,,,1.8182E+03,,1.4315E+00,melted,single crystal,Scherrer1995,http://dx.doi.org/10.1201/9781420049718.ch19,"Rowe1995, Chapter 19.3",,509.21,3,5,15,33.94733333,Feutelais,http://dx.doi.org/10.1016/0025-5408(93)90055-I,74348,300,2.6244E+04,0.906492913,166,12,,
300,,0.00045,-174.00,2.0184E+00,9,0.00045,-174.00,6.7280E-03,0.5025,4.016716418,0,Bi2Te3,Bi2Te3 (n-type),,Bi/Sb/Pb-Te/Se,,,2.2222E+03,,2.0184E+00,melted,single crystal,Scherrer1995,http://dx.doi.org/10.1201/9781420049718.ch19,"Rowe1995, Chapter 19.3",,509.21,3,5,15,33.94733333,Feutelais,http://dx.doi.org/10.1016/0025-5408(93)90055-I,74348,300,3.0276E+04,0.404974237,166,12,,
300,,0.00019,38.00,2.2800E-01,9,0.00019,38.00,7.6000E-04,0.0675,3.377777778,0,Sb2Te3,Sb2Te3 (Sb-side),,Bi/Sb/Pb-Te/Se,,,5.2632E+03,,2.2800E-01,melted,single crystal,Scherrer1995,http://dx.doi.org/10.1201/9781420049718.ch19,"Rowe1995, Chapter 19.3",,479.59,3,5,15,31.97266667,Anderson,Http://dx.doi.org/10.1107/S0567740874004729 ,2084,300,1.4440E+03,1.140581717,166,12,,
300,,0.000122,63.00,9.7598E-01,9,0.00012,63.00,3.2533E-03,0.1875,5.205245902,0,Sb2Te3,Sb2Te3 (Te-side),,Bi/Sb/Pb-Te/Se,,,8.1967E+03,,9.7598E-01,melted,single crystal,Scherrer1995,http://dx.doi.org/10.1201/9781420049718.ch19,"Rowe1995, Chapter 19.3",,479.59,3,5,15,31.97266667,Anderson,Http://dx.doi.org/10.1107/S0567740874004729 ,2084,300,3.9690E+03,1.152683296,166,12,,
300,,0.000694238,78.67,2.6744E-01,9,0.00085,122.16,8.9147E-04,0.178443558,1.49875,0.85,Ag0.15Sb0.15Te1.15Ge0.85,(AgSbTe2)1-x(GeTe)x (TAGS),,Bi/Sb/Pb-Te/Se,,,1.4404E+03,,2.6744E-01,melted,single crystal,Skrabek1995,http://dx.doi.org/10.1201/9781420049718.ch22,"E. A. Skrabek and D. S. Trimmer, Chapter 22.3",,479.59,3,5,15,31.97266667,Anderson,Http://dx.doi.org/10.1107/S0567740874004729 ,2084,300,6.1890E+03,0.703515229,166,12,,
400,,0.000849855,122.16,7.0242E-01,9,0.00085,122.16,1.7560E-03,0.458771734,1.53108,0.85,Ag0.15Sb0.15Te1.15Ge0.85,(AgSbTe2)1-x(GeTe)x (TAGS),,Bi/Sb/Pb-Te/Se,,,1.1767E+03,,7.0242E-01,melted,single crystal,Skrabek1995,http://dx.doi.org/10.1201/9781420049718.ch22,"E. A. Skrabek and D. S. Trimmer, Chapter 22.3",,479.59,3,5,15,31.97266667,Anderson,Http://dx.doi.org/10.1107/S0567740874004729 ,2084,300,1.4924E+04,0.750079162,166,12,,
700,,0.00121347,199.03,2.2852E+00,9,0.00085,122.16,3.2646E-03,1.384355066,1.65073,0.85,Ag0.15Sb0.15Te1.15Ge0.85,(AgSbTe2)1-x(GeTe)x (TAGS),,Bi/Sb/Pb-Te/Se,,,8.2408E+02,,2.2852E+00,melted,single crystal,Skrabek1995,http://dx.doi.org/10.1201/9781420049718.ch22,"E. A. Skrabek and D. S. Trimmer, Chapter 22.3",,479.59,3,5,15,31.97266667,Anderson,Http://dx.doi.org/10.1107/S0567740874004729 ,2084,300,3.9615E+04,0.852673524,166,12,,
1000,,0.00127604,165.79,2.1541E+00,9,0.00085,122.16,2.1541E-03,0.948261434,2.27167,0.85,Ag0.15Sb0.15Te1.15Ge0.85,(AgSbTe2)1-x(GeTe)x (TAGS),,Bi/Sb/Pb-Te/Se,,,7.8367E+02,,2.1541E+00,melted,single crystal,Skrabek1995,http://dx.doi.org/10.1201/9781420049718.ch22,"E. A. Skrabek and D. S. Trimmer, Chapter 22.3",Extrapolated from 870 K,479.59,3,5,15,31.97266667,Anderson,Http://dx.doi.org/10.1107/S0567740874004729 ,2084,300,2.7488E+04,0.841744515,166,12,,
300,,0.00597571,-279.86,3.9319E-01,6,0.00677423,-295.57,1.3106E-03,0.188435535,2.08661,0.05,In0.05Co4Sb12,InxCo4Sb12,0.185618,CoSb3,,,1.6734E+02,,3.9319E-01,Solid state reaction,polycrystalline,He2006CM,http://dx.doi.org/10.1021/cm052055b,,,739.6462088,2,16.05,32.1,23.04193797,He,http://dx.doi.org/10.1021/cm052055b,171715,300,7.8320E+04,0.058705702,204,48,,
400,,0.00677423,-295.57,5.1583E-01,6,0.00677423,-295.57,1.2896E-03,0.296861717,1.73762,0.05,In0.05Co4Sb12,InxCo4Sb12,0.290029,CoSb3,,,1.4762E+02,,5.1583E-01,Solid state reaction,polycrystalline,He2006CM,http://dx.doi.org/10.1021/cm052055b,,,739.6462088,2,16.05,32.1,23.04193797,He,http://dx.doi.org/10.1021/cm052055b,171715,300,8.7359E+04,0.082915376,204,48,,
700,,0.00843493,-334.67,9.2950E-01,6,0.00677423,-295.57,1.3279E-03,0.594360115,1.56386,0.05,In0.05Co4Sb12,InxCo4Sb12,0.497544,CoSb3,,,1.1855E+02,,9.2950E-01,Solid state reaction,polycrystalline,He2006CM,http://dx.doi.org/10.1021/cm052055b,,,739.6462088,2,16.05,32.1,23.04193797,He,http://dx.doi.org/10.1021/cm052055b,171715,300,1.1200E+05,0.129481736,204,48,,
300,,0.00292032,-257.30,6.8011E-01,6,0.00340249,-276.16,2.2670E-03,0.310801835,2.18825,0.1,In0.1Co4Sb12,InxCo4Sb12,0.300953,CoSb3,,,3.4243E+02,,6.8011E-01,Solid state reaction,polycrystalline,He2006CM,http://dx.doi.org/10.1021/cm052055b,,,741.1439152,2,16.1,32.2,23.01689178,He,http://dx.doi.org/10.1021/cm052055b,171715,300,6.6205E+04,0.114546995,204,48,,
400,,0.00340249,-276.16,8.9658E-01,6,0.00340249,-276.16,2.2415E-03,0.469668971,1.90897,0.1,In0.1Co4Sb12,InxCo4Sb12,0.452547,CoSb3,,,2.9390E+02,,8.9658E-01,Solid state reaction,polycrystalline,He2006CM,http://dx.doi.org/10.1021/cm052055b,,,741.1439152,2,16.1,32.2,23.01689178,He,http://dx.doi.org/10.1021/cm052055b,171715,300,7.6265E+04,0.150263623,204,48,,
700,,0.00433546,-309.85,1.5501E+00,6,0.00340249,-276.16,2.2144E-03,0.889593963,1.74246,0.1,In0.1Co4Sb12,InxCo4Sb12,0.751804,CoSb3,,,2.3066E+02,,1.5501E+00,Solid state reaction,polycrystalline,He2006CM,http://dx.doi.org/10.1021/cm052055b,,Data at 600 K,741.1439152,2,16.1,32.2,23.01689178,He,http://dx.doi.org/10.1021/cm052055b,171715,300,9.6005E+04,0.226094431,204,48,,
300,,0.00187175,-246.59,9.7461E-01,6,0.00212784,-266.33,3.2487E-03,0.424000225,2.29861,0.15,In0.15Co4Sb12,InxCo4Sb12,0.408424,CoSb3,,,5.3426E+02,,9.7461E-01,Solid state reaction,polycrystalline,He2006CM,http://dx.doi.org/10.1021/cm052055b,,,741.3896336,2,16.15,32.3,22.95323943,He,http://dx.doi.org/10.1021/cm052055b,171715,300,6.0808E+04,0.170136678,204,48,,
400,,0.00212784,-266.33,1.3334E+00,6,0.00212784,-266.33,3.3336E-03,0.668512792,1.99464,0.15,In0.15Co4Sb12,InxCo4Sb12,0.647827,CoSb3,,,4.6996E+02,,1.3334E+00,Solid state reaction,polycrystalline,He2006CM,http://dx.doi.org/10.1021/cm052055b,,,741.3896336,2,16.15,32.3,22.95323943,He,http://dx.doi.org/10.1021/cm052055b,171715,300,7.0934E+04,0.229956836,204,48,,
700,,0.0026883,-301.53,2.3675E+00,6,0.00212784,-266.33,3.3821E-03,1.27177965,1.86154,0.15,In0.15Co4Sb12,InxCo4Sb12,1.04538,CoSb3,,,3.7198E+02,,2.3675E+00,Solid state reaction,polycrystalline,He2006CM,http://dx.doi.org/10.1021/cm052055b,,Data at 600 K,741.3896336,2,16.15,32.3,22.95323943,He,http://dx.doi.org/10.1021/cm052055b,171715,300,9.0921E+04,0.341301158,204,48,,
300,,0.00149208,-222.15,9.9223E-01,6,0.00174818,-248.19,3.3074E-03,0.400777807,2.47577,0.2,In0.2Co4Sb12,InxCo4Sb12,0.382209,CoSb3,,,6.7021E+02,,9.9223E-01,Solid state reaction,polycrystalline,He2006CM,http://dx.doi.org/10.1021/cm052055b,,,742.7420554,2,16.2,32.4,22.92413751,He,http://dx.doi.org/10.1021/cm052055b,171715,300,4.9350E+04,0.198156661,204,48,,
400,,0.00174818,-248.19,1.4094E+00,6,0.00174818,-248.19,3.5235E-03,0.677502412,2.08031,0.2,In0.2Co4Sb12,InxCo4Sb12,0.647826,CoSb3,,,5.7202E+02,,1.4094E+00,Solid state reaction,polycrystalline,He2006CM,http://dx.doi.org/10.1021/cm052055b,,,742.7420554,2,16.2,32.4,22.92413751,He,http://dx.doi.org/10.1021/cm052055b,171715,300,6.1598E+04,0.268371018,204,48,,
700,,0.00214537,-281.75,2.5901E+00,6,0.00174818,-248.19,3.7001E-03,1.334133877,1.9414,0.2,In0.2Co4Sb12,InxCo4Sb12,1.08863,CoSb3,,,4.6612E+02,,2.5901E+00,Solid state reaction,polycrystalline,He2006CM,http://dx.doi.org/10.1021/cm052055b,,Data at 600 K,742.7420554,2,16.2,32.4,22.92413751,He,http://dx.doi.org/10.1021/cm052055b,171715,300,7.9381E+04,0.410081935,204,48,,
300,,0.00113947,-217.11,1.2410E+00,6,0.00134137,-247.94,4.1366E-03,0.485042171,2.55853,0.25,In0.25Co4Sb12,InxCo4Sb12,0.445121,CoSb3,,,8.7760E+02,,1.2410E+00,Solid state reaction,polycrystalline,He2006CM,http://dx.doi.org/10.1021/cm052055b,,,742.8896917,2,16.25,32.5,22.85814436,He,http://dx.doi.org/10.1021/cm052055b,171715,300,4.7136E+04,0.25108321,204,48,,
400,,0.00134137,-247.94,1.8331E+00,6,0.00134137,-247.94,4.5828E-03,0.809426937,2.26473,0.25,In0.25Co4Sb12,InxCo4Sb12,0.772336,CoSb3,,,7.4551E+02,,1.8331E+00,Solid state reaction,polycrystalline,He2006CM,http://dx.doi.org/10.1021/cm052055b,,,742.8896917,2,16.25,32.5,22.85814436,He,http://dx.doi.org/10.1021/cm052055b,171715,300,6.1473E+04,0.321280817,204,48,,
700,,0.00165666,-275.70,3.2117E+00,6,0.00134137,-247.94,4.5882E-03,1.504651502,2.13453,0.25,In0.25Co4Sb12,InxCo4Sb12,1.24328,CoSb3,,,6.0362E+02,,3.2117E+00,Solid state reaction,polycrystalline,He2006CM,http://dx.doi.org/10.1021/cm052055b,,Data at 600 K,742.8896917,2,16.25,32.5,22.85814436,He,http://dx.doi.org/10.1021/cm052055b,171715,300,7.6010E+04,0.483005657,204,48,,
300,,0.00151015,-211.82,8.9129E-01,6,-247.31,-6.35E-03,2.9710E-03,0.331609215,2.68777,0.3,In0.3Co4Sb12,InxCo4Sb12,0.29702,CoSb3,,,6.6219E+02,,8.9129E-01,Solid state reaction,polycrystalline,He2006CM,http://dx.doi.org/10.1021/cm052055b,,,742.8896917,2,16.3,32.6,22.78802735,He,http://dx.doi.org/10.1021/cm052055b,171715,300,4.4866E+04,0.180342835,204,48,,
400,,0.00179338,-247.31,1.3641E+00,6,-247.31,-7.42E-03,3.4104E-03,0.631923014,2.15872,0.3,In0.3Co4Sb12,InxCo4Sb12,0.600644,CoSb3,,,5.5761E+02,,1.3641E+00,Solid state reaction,polycrystalline,He2006CM,http://dx.doi.org/10.1021/cm052055b,,,742.8896917,2,16.3,32.6,22.78802735,He,http://dx.doi.org/10.1021/cm052055b,171715,300,6.1161E+04,0.252104838,204,48,,
700,,0.00228108,-278.47,2.3797E+00,6,-247.31,-8.35E-03,3.3995E-03,1.181566055,2.014,0.3,In0.3Co4Sb12,InxCo4Sb12,0.927427,CoSb3,,,4.3839E+02,,2.3797E+00,Solid state reaction,polycrystalline,He2006CM,http://dx.doi.org/10.1021/cm052055b,,Data at 600 K,742.8896917,2,16.3,32.6,22.78802735,He,http://dx.doi.org/10.1021/cm052055b,171715,300,7.7546E+04,0.371781593,204,48,,
300,,0.00113436,-192.21,9.7708E-01,6,0.00113,-192.21,3.2569E-03,0.380118325,2.57047,0.2,In0.2Co4Sb12,InxCo4Sb12,,CoSb3,,,8.8155E+02,,9.7708E-01,Solid state reaction,polycrystalline,Biswas2011JMR,http://dx.doi.org/10.1557/jmr.2011.163,,,742.7420554,2,16.2,32.4,22.92413751,He,http://dx.doi.org/10.1021/cm052055b,171715,300,3.6945E+04,0.251042723,204,48,,
400,,0.00128767,-214.39,1.4278E+00,6,0.00113,-192.21,3.5696E-03,0.644976838,2.21377,0.2,In0.2Co4Sb12,InxCo4Sb12,,CoSb3,,,7.7660E+02,,1.4278E+00,Solid state reaction,polycrystalline,Biswas2011JMR,http://dx.doi.org/10.1557/jmr.2011.163,,,742.7420554,2,16.2,32.4,22.92413751,He,http://dx.doi.org/10.1021/cm052055b,171715,300,4.5964E+04,0.342383433,204,48,,
700,,0.00159808,-247.54,2.6840E+00,6,0.00113,-192.21,3.8343E-03,1.385962072,1.93658,0.2,In0.2Co4Sb12,InxCo4Sb12,,CoSb3,,,6.2575E+02,,2.6840E+00,Solid state reaction,polycrystalline,Biswas2011JMR,http://dx.doi.org/10.1557/jmr.2011.163,,Data at 620 K,742.7420554,2,16.2,32.4,22.92413751,He,http://dx.doi.org/10.1021/cm052055b,171715,300,6.1276E+04,0.551891757,204,48,,
300,,0.000368595,62.38,3.1672E-01,9,0.00057,105.00,1.0557E-03,0.079250912,3.99643,0,Na0.02PbTe,Na0.02PbTe(1-x)Se(x),,Bi/Sb/Pb-Te/Se,,,2.7130E+03,,3.1672E-01,melted,polycrystalline,Pei2011N,http://dx.doi.org/10.1038/nature09996,,,269.84,4,2,8,33.73,Noda,http://dx.doi.org/10.1107/S0108270187091509,63099,298,3.8914E+03,0.49692338,225,192,,
400,,0.000569421,105.00,7.7447E-01,9,0.00057,105.00,1.9362E-03,0.289521835,2.675,0,Na0.02PbTe,Na0.02PbTe(1-x)Se(x),,Bi/Sb/Pb-Te/Se,,,1.7562E+03,,7.7447E-01,melted,polycrystalline,Pei2011N,http://dx.doi.org/10.1038/nature09996,,,269.84,4,2,8,33.73,Noda,http://dx.doi.org/10.1107/S0108270187091509,63099,298,1.1025E+04,0.640755808,225,192,,
700,,0.0017124,212.86,1.8521E+00,9,0.00057,105.00,2.6459E-03,1.329723145,1.39286,0,Na0.02PbTe,Na0.02PbTe(1-x)Se(x),,Bi/Sb/Pb-Te/Se,,,5.8398E+02,,1.8521E+00,melted,polycrystalline,Pei2011N,http://dx.doi.org/10.1038/nature09996,,,269.84,4,2,8,33.73,Noda,http://dx.doi.org/10.1107/S0108270187091509,63099,298,4.5308E+04,0.716102485,225,192,,
300,,0.000413223,50.95,1.8848E-01,9,0.00062,98.33,6.2827E-04,0.062528934,3.01429,0.15,Na0.02PbTe0.85Se0.15,Na0.02PbTe(1-x)Se(x),,Bi/Sb/Pb-Te/Se,,,2.4200E+03,,1.8848E-01,melted,polycrystalline,Pei2011N,http://dx.doi.org/10.1038/nature09996,,,269.84,4,2,8,33.73,Noda,http://dx.doi.org/10.1107/S0108270187091509,63099,298,2.5961E+03,0.587680881,225,192,,
400,,0.000619008,98.33,6.2483E-01,9,0.00062,98.33,1.5621E-03,0.28172853,2.21786,0.15,Na0.02PbTe0.85Se0.15,Na0.02PbTe(1-x)Se(x),,Bi/Sb/Pb-Te/Se,,,1.6155E+03,,6.2483E-01,melted,polycrystalline,Pei2011N,http://dx.doi.org/10.1038/nature09996,,,269.84,4,2,8,33.73,Noda,http://dx.doi.org/10.1107/S0108270187091509,63099,298,9.6694E+03,0.710917864,225,192,,
700,,0.00160579,209.05,1.9050E+00,9,0.00062,98.33,2.7215E-03,1.502553777,1.26786,0.15,Na0.02PbTe0.85Se0.15,Na0.02PbTe(1-x)Se(x),,Bi/Sb/Pb-Te/Se,,,6.2275E+02,,1.9050E+00,melted,polycrystalline,Pei2011N,http://dx.doi.org/10.1038/nature09996,,,269.84,4,2,8,33.73,Noda,http://dx.doi.org/10.1107/S0108270187091509,63099,298,4.3701E+04,0.838934041,225,192,,
1000,,0.00205455,204.00,2.0256E+00,9,0.00062,98.33,2.0256E-03,1.703161584,1.18929,0.15,Na0.02PbTe0.85Se0.15,Na0.02PbTe(1-x)Se(x),,Bi/Sb/Pb-Te/Se,,,4.8672E+02,,2.0256E+00,melted,polycrystalline,Pei2011N,http://dx.doi.org/10.1038/nature09996,,Extrapolated from 850 K,269.84,4,2,8,33.73,Noda,http://dx.doi.org/10.1107/S0108270187091509,63099,298,4.1616E+04,0.998585704,225,192,,
300,,0.000512397,58.81,2.0249E-01,9,0.00069,89.76,6.7498E-04,0.075096639,2.69643,0.25,Na0.02PbTe0.75Se0.25,Na0.02PbTe(1-x)Se(x),,Bi/Sb/Pb-Te/Se,,,1.9516E+03,,2.0249E-01,melted,polycrystalline,Pei2011N,http://dx.doi.org/10.1038/nature09996,,,269.84,4,2,8,33.73,Noda,http://dx.doi.org/10.1107/S0108270187091509,63099,298,3.4586E+03,0.529804146,225,192,,
400,,0.000690909,89.76,4.6647E-01,9,0.00069,89.76,1.1662E-03,0.216602878,2.15357,0.25,Na0.02PbTe0.75Se0.25,Na0.02PbTe(1-x)Se(x),,Bi/Sb/Pb-Te/Se,,,1.4474E+03,,4.6647E-01,melted,polycrystalline,Pei2011N,http://dx.doi.org/10.1038/nature09996,,,269.84,4,2,8,33.73,Noda,http://dx.doi.org/10.1107/S0108270187091509,63099,298,8.0572E+03,0.65594885,225,192,,
700,,0.00163306,205.24,1.8056E+00,9,0.00069,89.76,2.5794E-03,1.392715388,1.29643,0.25,Na0.02PbTe0.75Se0.25,Na0.02PbTe(1-x)Se(x),,Bi/Sb/Pb-Te/Se,,,6.1235E+02,,1.8056E+00,melted,polycrystalline,Pei2011N,http://dx.doi.org/10.1038/nature09996,,,269.84,4,2,8,33.73,Noda,http://dx.doi.org/10.1107/S0108270187091509,63099,298,4.2123E+04,0.806745688,225,192,,
1000,,0.00198264,197.00,1.9574E+00,9,0.00069,89.76,1.9574E-03,1.636067789,1.19643,0.25,Na0.02PbTe0.75Se0.25,Na0.02PbTe(1-x)Se(x),,Bi/Sb/Pb-Te/Se,,,5.0438E+02,,1.9574E+00,melted,polycrystalline,Pei2011N,http://dx.doi.org/10.1038/nature09996,,Extrapolated from 850 K,269.84,4,2,8,33.73,Noda,http://dx.doi.org/10.1107/S0108270187091509,63099,298,3.8809E+04,1.028628773,225,192,,
300,,0.00274242,140.40,2.1564E-01,9,0.00355,197.87,7.1879E-04,0.111032448,1.9421,0.01,Tl0.01Pb0.99Te,TlxPb(1-x)Te,,Bi/Sb/Pb-Te/Se,,,3.6464E+02,,2.1564E-01,melted,polycrystalline,Heremans2008S,http://dx.doi.org/10.1126/science.1159725,,,269.84,4,2,8,33.73,Noda,http://dx.doi.org/10.1107/S0108270187091509,63099,298,1.9712E+04,0.137437588,225,192,,
