Repository: Luochenghuang/TEMANN

___           ___           ___           ___           ___           ___     
               /\  \         /\  \         /\__\         /\  \         /\__\         /\__\    
               \:\  \       /::\  \       /::|  |       /::\  \       /::|  |       /::|  |   
                \:\  \     /:/\:\  \     /:|:|  |      /:/\:\  \     /:|:|  |      /:|:|  |   
                /::\  \   /::\~\:\  \   /:/|:|__|__   /::\~\:\  \   /:/|:|  |__   /:/|:|  |__ 
               /:/\:\__\ /:/\:\ \:\__\ /:/ |::::\__\ /:/\:\ \:\__\ /:/ |:| /\__\ /:/ |:| /\__\
              /:/  \/__/ \:\~\:\ \/__/ \/__/~~/:/  / \/__\:\/:/  / \/__|:|/:/  / \/__|:|/:/  /

File: TE_survey_csv.csv (part 3 of 10)
T (K),Z*10^-4 reported,Resist. (Ohm.cm),Seebeck (uV/K),kappaZT,,Resist. (400K),Seebeck (400K),Pf (W/K^2/m),ZT,kappa (W/mK),x,Formula,series,T Max,family,,,Conduct. (S/cm),,Power Factor*T (W/mK),preparative route,final form,Authors,DOI,Comments,Comments,Cell Volume (A^3),Formula Units per Cell,Atoms per formula unit,total atoms per unit cell,average atomic volume,Author of Unit Cell,Unit Cell DOI,ICSD of structure,temp of ICSD (K),S^2,ke/ktotal,space group,# symmetry elements,,
,,,,,,,,,,,,,,,,,,,,,,,,,,,,,,,,,,,,,,,,,
400,,0.00354545,201.46,4.5788E-01,9,0.00355,197.87,1.1447E-03,0.295085853,1.55169,0.01,Tl0.01Pb0.99Te,TlxPb(1-x)Te,,Bi/Sb/Pb-Te/Se,,,2.8205E+02,,4.5788E-01,melted,polycrystalline,Heremans2008S,http://dx.doi.org/10.1126/science.1159725,,,269.84,4,2,8,33.73,Noda,http://dx.doi.org/10.1107/S0108270187091509,63099,298,4.0585E+04,0.177408119,225,192,,
700,,0.00872727,323.94,8.4166E-01,9,0.00355,197.87,1.2024E-03,0.871875767,0.965347,0.01,Tl0.01Pb0.99Te,TlxPb(1-x)Te,,Bi/Sb/Pb-Te/Se,,,1.1458E+02,,8.4166E-01,melted,polycrystalline,Heremans2008S,http://dx.doi.org/10.1126/science.1159725,,,269.84,4,2,8,33.73,Noda,http://dx.doi.org/10.1107/S0108270187091509,63099,298,1.0493E+05,0.202733726,225,192,,
300,,0.00239394,136.17,2.3237E-01,9,0.00291,195.21,7.7455E-04,0.107163649,2.16832,0.02,Tl0.02Pb0.98Te,TlxPb(1-x)Te,,Bi/Sb/Pb-Te/Se,,,4.1772E+02,,2.3237E-01,melted,polycrystalline,Heremans2008S,http://dx.doi.org/10.1126/science.1159725,,,269.84,4,2,8,33.73,Noda,http://dx.doi.org/10.1107/S0108270187091509,63099,298,1.8542E+04,0.141017965,225,192,,
400,,0.00290909,195.21,5.2399E-01,9,0.00291,195.21,1.3100E-03,0.316428584,1.65594,0.02,Tl0.02Pb0.98Te,TlxPb(1-x)Te,,Bi/Sb/Pb-Te/Se,,,3.4375E+02,,5.2399E-01,melted,polycrystalline,Heremans2008S,http://dx.doi.org/10.1126/science.1159725,,,269.84,4,2,8,33.73,Noda,http://dx.doi.org/10.1107/S0108270187091509,63099,298,3.8108E+04,0.202604022,225,192,,
700,,0.00536364,327.66,1.4012E+00,9,0.00291,195.21,2.0016E-03,1.387416646,1.0099,0.02,Tl0.02Pb0.98Te,TlxPb(1-x)Te,,Bi/Sb/Pb-Te/Se,,,1.8644E+02,,1.4012E+00,melted,polycrystalline,Heremans2008S,http://dx.doi.org/10.1126/science.1159725,,,269.84,4,2,8,33.73,Noda,http://dx.doi.org/10.1107/S0108270187091509,63099,298,1.0736E+05,0.315318806,225,192,,
300,,0.001822,169.00,4.7027E-01,10,0.00208,192.00,1.5676E-03,,,0.1,Si0.9Ge0.1,Si(1-x)Gex,,Si,,,5.4885E+02,,4.7027E-01,,nanoparticles,Snedaker,Personal communication,,,169.78,4,2,8,21.2225,Dismukes,http://dx.doi.org/10.1021/j100792a049,53910,300,2.8561E+04,,227,192,,
400,,0.00208,192.00,7.0892E-01,10,0.00208,192.00,1.7723E-03,,,0.1,Si0.9Ge0.1,Si(1-x)Gex,,Si,,,4.8077E+02,,7.0892E-01,,nanoparticles,Snedaker,Personal communication,,,169.78,4,2,8,21.2225,Dismukes,http://dx.doi.org/10.1021/j100792a049,53910,300,3.6864E+04,,227,192,,
700,,0.00302,242.00,1.3574E+00,10,0.00208,192.00,1.9392E-03,,,0.1,Si0.9Ge0.1,Si(1-x)Gex,,Si,,,3.3113E+02,,1.3574E+00,,nanoparticles,Snedaker,Personal communication,,,169.78,4,2,8,21.2225,Dismukes,http://dx.doi.org/10.1021/j100792a049,53910,300,5.8564E+04,,227,192,,
1000,,0.004144,273.00,1.7985E+00,10,0.00208,192.00,1.7985E-03,,,0.1,Si0.9Ge0.1,Si(1-x)Gex,,Si,,,2.4131E+02,,1.7985E+00,,nanoparticles,Snedaker,Personal communication,,,169.78,4,2,8,21.2225,Dismukes,http://dx.doi.org/10.1021/j100792a049,53910,300,7.4529E+04,,227,192,,
300,,0.001495,137.00,3.7664E-01,10,0.00171,161.00,1.2555E-03,,,0.2,Si0.8Ge0.2,Si(1-x)Gex,,Si,,,6.6890E+02,,3.7664E-01,,nanoparticles,Snedaker,Personal communication,,,169.78,4,2,8,21.2225,Dismukes,http://dx.doi.org/10.1021/j100792a049,53910,300,1.8769E+04,,227,192,,
400,,0.001705,161.00,6.0812E-01,10,0.00171,161.00,1.5203E-03,,,0.2,Si0.8Ge0.2,Si(1-x)Gex,,Si,,,5.8651E+02,,6.0812E-01,,nanoparticles,Snedaker,Personal communication,,,169.78,4,2,8,21.2225,Dismukes,http://dx.doi.org/10.1021/j100792a049,53910,300,2.5921E+04,,227,192,,
700,,0.002454,218.30,1.3593E+00,10,0.00171,161.00,1.9419E-03,,,0.2,Si0.8Ge0.2,Si(1-x)Gex,,Si,,,4.0750E+02,,1.3593E+00,,nanoparticles,Snedaker,Personal communication,,,169.78,4,2,8,21.2225,Dismukes,http://dx.doi.org/10.1021/j100792a049,53910,300,4.7655E+04,,227,192,,
1000,,0.003342,254.00,1.9305E+00,10,0.00171,161.00,1.9305E-03,,,0.2,Si0.8Ge0.2,Si(1-x)Gex,,Si,,,2.9922E+02,,1.9305E+00,,nanoparticles,Snedaker,Personal communication,,,169.78,4,2,8,21.2225,Dismukes,http://dx.doi.org/10.1021/j100792a049,53910,300,6.4516E+04,,227,192,,
300,,0.00133341,127.631,3.6650E-01,10,0.0015184,151.36,1.2217E-03,0.08445088,4.33976,0.2,Si0.79936Ge0.19984B0.0008,Si1-xGex (p-type),,,,,7.4996E+02,,3.6650E-01,Vacuum hot pressed,polycrystalline,Vining1991JAP,http://dx.doi.org/10.1063/1.348408,,Kappa extrapolated from 375 K,169.78,4,2,8,21.2225,Dismukes,http://dx.doi.org/10.1021/j100792a049,53910,300,1.6290E+04,0.126497418,227,192,,
400,,0.0015184,151.36,6.0353E-01,10,0.0015184,151.36,1.5088E-03,0.145604448,4.14497,0.2,Si0.79936Ge0.19984B0.0008,Si1-xGex (p-type),,,,,6.5859E+02,,6.0353E-01,Vacuum hot pressed,polycrystalline,Vining1991JAP,http://dx.doi.org/10.1063/1.348408,,,169.78,4,2,8,21.2225,Dismukes,http://dx.doi.org/10.1021/j100792a049,53910,300,2.2910E+04,0.155075158,227,192,,
700,,0.00218446,209.823,1.4108E+00,10,0.0015184,151.36,2.0154E-03,0.369646753,3.81657,0.2,Si0.79936Ge0.19984B0.0008,Si1-xGex (p-type),,,,,4.5778E+02,,1.4108E+00,Vacuum hot pressed,polycrystalline,Vining1991JAP,http://dx.doi.org/10.1063/1.348408,,,169.78,4,2,8,21.2225,Dismukes,http://dx.doi.org/10.1021/j100792a049,53910,300,4.4026E+04,0.204866306,227,192,,
1000,,0.00294846,248.114,2.0879E+00,10,0.0015184,151.36,2.0879E-03,0.580112442,3.59911,0.2,Si0.79936Ge0.19984B0.0008,Si1-xGex (p-type),,,,,3.3916E+02,,2.0879E+00,Vacuum hot pressed,polycrystalline,Vining1991JAP,http://dx.doi.org/10.1063/1.348408,,,169.78,4,2,8,21.2225,Dismukes,http://dx.doi.org/10.1021/j100792a049,53910,300,6.1561E+04,0.229932026,227,192,,
300,,0.00117001,-122.807,3.8670E-01,10,0.00133537,150.045,1.2890E-03,0.093418564,4.13947,0.2,Si0.7956Ge0.1989P0.0055,Si1-xGex (n-type),,,,,8.5469E+02,,3.8670E-01,Vacuum hot pressed,polycrystalline,Vining1991JAP,http://dx.doi.org/10.1063/1.348408,,Kappa extrapolated from 375 K,169.78,4,2,8,21.2225,Dismukes,http://dx.doi.org/10.1021/j100792a049,53910,300,1.5082E+04,0.151139078,227,192,,
400,,0.00133537,-150.045,6.7437E-01,10,0.00133537,150.045,1.6859E-03,0.159453467,4.22929,0.2,Si0.7956Ge0.1989P0.0055,Si1-xGex (n-type),,,,,7.4886E+02,,6.7437E-01,Vacuum hot pressed,polycrystalline,Vining1991JAP,http://dx.doi.org/10.1063/1.348408,,,169.78,4,2,8,21.2225,Dismukes,http://dx.doi.org/10.1021/j100792a049,53910,300,2.2514E+04,0.172814722,227,192,,
700,,0.00194253,-230.877,1.9208E+00,10,0.00133537,150.045,2.7441E-03,0.51588803,3.72337,0.2,Si0.7956Ge0.1989P0.0055,Si1-xGex (n-type),,,,,5.1479E+02,,1.9208E+00,Vacuum hot pressed,polycrystalline,Vining1991JAP,http://dx.doi.org/10.1063/1.348408,,,169.78,4,2,8,21.2225,Dismukes,http://dx.doi.org/10.1021/j100792a049,53910,300,5.3304E+04,0.236147818,227,192,,
1000,,0.002504,-281.446,3.1634E+00,10,0.00133537,150.045,3.1634E-03,0.862981105,3.66568,0.2,Si0.7956Ge0.1989P0.0055,Si1-xGex (n-type),,,,,3.9936E+02,,3.1634E+00,Vacuum hot pressed,polycrystalline,Vining1991JAP,http://dx.doi.org/10.1063/1.348408,,,169.78,4,2,8,21.2225,Dismukes,http://dx.doi.org/10.1021/j100792a049,53910,300,7.9212E+04,0.26582814,227,192,,
300,,0.0075,-200.00,1.6000E-01,7,0.00510,-245.00,5.3333E-04,0.020725389,7.72,,TiNiSn,TiNiSn,,TiNiSn,,,1.3333E+02,,1.6000E-01,Magnetic levitation induction furnace,polycrystalline,Douglas2012APL,http://dx.doi.org/10.1063/1.4765358,,,208.21,4,3,12,17.35083333,Stadnyk,http://dx.doi.org/10.1016/j.jssc.2010.09.042,174568,300,4.0000E+04,0.012642487,216,96,,
400,,0.0051,-245.00,4.7078E-01,7,0.00510,-245.00,1.1770E-03,0.07005719,6.72,,TiNiSn,TiNiSn,,TiNiSn,,,1.9608E+02,,4.7078E-01,Magnetic levitation induction furnace,polycrystalline,Douglas2012APL,http://dx.doi.org/10.1063/1.4765358,,,208.21,4,3,12,17.35083333,Stadnyk,http://dx.doi.org/10.1016/j.jssc.2010.09.042,174568,300,6.0025E+04,0.028478058,216,96,,
700,,0.00217,-233.00,1.7513E+00,7,0.00510,-245.00,2.5018E-03,0.31783268,5.51,,TiNiSn,TiNiSn,,TiNiSn,,,4.6083E+02,,1.7513E+00,Magnetic levitation induction furnace,polycrystalline,Douglas2012APL,http://dx.doi.org/10.1063/1.4765358,,,208.21,4,3,12,17.35083333,Stadnyk,http://dx.doi.org/10.1016/j.jssc.2010.09.042,174568,300,5.4289E+04,0.142848779,216,96,,
1000,,0.0015,-155.00,1.6017E+00,7,0.00510,-245.00,1.6017E-03,0.207738867,7.71,,TiNiSn,TiNiSn,,TiNiSn,,,6.6667E+02,,1.6017E+00,Magnetic levitation induction furnace,polycrystalline,Douglas2012APL,http://dx.doi.org/10.1063/1.4765358,,Extrapolated from 872 K,208.21,4,3,12,17.35083333,Stadnyk,http://dx.doi.org/10.1016/j.jssc.2010.09.042,174568,300,2.4025E+04,0.210981409,216,96,,
300,,0.0021239,108.88,1.6746E-01,3,0.00238,119.75,5.5818E-04,0.076639366,2.18498,0,Bi2Sr2Co2O8,Bi2Sr2Co2Oy,,ACoO2,,,4.7083E+02,,1.6746E-01,Solid state reaction + extra,single crystal,Funahashi2002APL,http://dx.doi.org/10.1063/1.1502190,,,380.53,2,14,28,13.59035714,Hsu,http://dx.doi.org/10.1063/1.4720075,none,300,1.1855E+04,0.157735538,,,,
400,,0.00238192,120.00,2.4182E-01,3,0.00238,119.75,6.0454E-04,0.113817986,2.1246,0,Bi2Sr2Co2O8,Bi2Sr2Co2Oy,,ACoO2,,,4.1983E+02,,2.4182E-01,Solid state reaction + extra,single crystal,Funahashi2002APL,http://dx.doi.org/10.1063/1.1502190,,,380.53,2,14,28,13.59035714,Hsu,http://dx.doi.org/10.1063/1.4720075,none,300,1.4400E+04,0.192861469,,,,
700,,0.00276581,171.43,7.4382E-01,3,0.00238,119.75,1.0626E-03,0.3597171,2.0678,0,Bi2Sr2Co2O8,Bi2Sr2Co2Oy,,ACoO2,,,3.6156E+02,,7.4382E-01,Solid state reaction + extra,single crystal,Funahashi2002APL,http://dx.doi.org/10.1063/1.1502190,,,380.53,2,14,28,13.59035714,Hsu,http://dx.doi.org/10.1063/1.4720075,none,300,2.9390E+04,0.2986462,,,,
1000,,0.0036682,293.62,2.3502E+00,3,0.00238,119.75,2.3502E-03,1.191133093,1.9731,0,Bi2Sr2Co2O8,Bi2Sr2Co2Oy,,ACoO2,,,2.7261E+02,,2.3502E+00,Solid state reaction + extra,single crystal,Funahashi2002APL,http://dx.doi.org/10.1063/1.1502190,,,380.53,2,14,28,13.59035714,Hsu,http://dx.doi.org/10.1063/1.4720075,none,300,8.6211E+04,0.337122488,,,,
300,,0.032463527,-196.16,3.5559E-02,9,0.03246,-196.16,1.1853E-04,0.027669081,1.28517,0,K2Bi8Se13,K2Bi8Se13,,Bi/Sb/Pb-Te/Se,,,3.0804E+01,,3.5559E-02,Solid state reaction + extra,polycrystalline,Chung1997CM,http://dx.doi.org/10.1021/cm970397e,,,1357.83,2,23,46,29.51804348,Chung,http://dx.doi.org/10.1021/cm970397e,84268,298,3.8480E+04,0.017545058,11,4,,
300,,0.004159267,-219.62,3.4788E-01,9,0.004159,-219.62,1.1596E-03,,,0,K2Bi8Se13,K2Bi8Se13,,Bi/Sb/Pb-Te/Se,,,2.4043E+02,,3.4788E-01,Flux (Bi self-flux),single crystal,Chung1997CM,http://dx.doi.org/10.1021/cm970397e,,,1357.83,2,23,46,29.51804348,Chung,http://dx.doi.org/10.1021/cm970397e,84268,298,4.8231E+04,,11,4,,
300,,0.00146827,135.09,3.7288E-01,3,0.001467,142.36,1.2429E-03,0.162121393,2.3,0,Ca2Co2O5,Ca2Co2O5,,ACoO2,,,6.8107E+02,,3.7288E-01,melted,single crystal,Funahashi2000JJAPP2,http://dx.doi.org/10.1143/JJAP.39.L1127,,,236.38,2,10.86,21.72,10.88305709,Grebille,http://dx.doi.org/10.1107/S0021889804018096,55458,300,1.8250E+04,0.21675909,12,8,,
400,,0.00146667,142.36,5.5275E-01,3,0.001467,142.36,1.3819E-03,0.23521233,2.35,0,Ca2Co2O5,Ca2Co2O5,,ACoO2,,,6.8182E+02,,5.5275E-01,melted,single crystal,Funahashi2000JJAPP2,http://dx.doi.org/10.1143/JJAP.39.L1127,,,236.38,2,10.86,21.72,10.88305709,Grebille,http://dx.doi.org/10.1107/S0021889804018096,55458,300,2.0268E+04,0.283171503,12,8,,
700,,0.00144731,173.46,1.4552E+00,3,0.001467,142.36,2.0788E-03,0.559676118,2.6,0,Ca2Co2O5,Ca2Co2O5,,ACoO2,,,6.9094E+02,,1.4552E+00,melted,single crystal,Funahashi2000JJAPP2,http://dx.doi.org/10.1143/JJAP.39.L1127,,,236.38,2,10.86,21.72,10.88305709,Grebille,http://dx.doi.org/10.1107/S0021889804018096,55458,300,3.0087E+04,0.453892447,12,8,,
1000,,0.00137846,207.27,3.1167E+00,3,0.001467,142.36,3.1167E-03,1.074714975,2.9,0,Ca2Co2O5,Ca2Co2O5,,ACoO2,,,7.2545E+02,,3.1167E+00,melted,single crystal,Funahashi2000JJAPP2,http://dx.doi.org/10.1143/JJAP.39.L1127,,,236.38,2,10.86,21.72,10.88305709,Grebille,http://dx.doi.org/10.1107/S0021889804018096,55458,300,4.2962E+04,0.610376297,12,8,,
,700,181.5432057,-501.65,0.0000E+00,2,181.543206,-500.55,1.3862E-07,0,10.7741,0,ZnO,AlxZn(1-x)O,,ZnO,,,5.5083E-03,,0.0000E+00,Solid state reaction,polycrystalline,Kim2005JACS,http://dx.doi.org/10.1111/j.1551-2916.2005.00131.x,,,47.62,2,2,4,11.905,Abrahams,http://dx.doi.org/10.1107/S0567740869003876,26170,300,2.5165E+05,0,186,12,,
,1000,3.224831297,-549.67,0.0000E+00,2,181.543206,-500.55,9.3692E-06,0,7.33252,0,ZnO,AlxZn(1-x)O,,ZnO,,,3.1009E-01,,0.0000E+00,Solid state reaction,polycrystalline,Kim2005JACS,http://dx.doi.org/10.1111/j.1551-2916.2005.00131.x,,,47.62,2,2,4,11.905,Abrahams,http://dx.doi.org/10.1107/S0567740869003876,26170,300,3.0214E+05,0,186,12,,
,400,110.6684374,-289.98,0.0000E+00,2,105.6963524,-289.98,7.5983E-08,0,18.0719,0.02,Al0.02Zn0.98O,AlxZn(1-x)O,,ZnO,,,9.0360E-03,,0.0000E+00,Solid state reaction,polycrystalline,Kim2005JACS,http://dx.doi.org/10.1111/j.1551-2916.2005.00131.x,,Seebeck extrapolated from 570 K,47.62,2,2,4,11.905,Abrahams,http://dx.doi.org/10.1107/S0567740869003876,26170,300,8.4090E+04,0,186,12,,
,700,25.51020408,-331.35,0.0000E+00,2,105.6963524,-289.98,4.3040E-07,0,10.7741,0.02,Al0.02Zn0.98O,AlxZn(1-x)O,,ZnO,,,3.9200E-02,,0.0000E+00,Solid state reaction,polycrystalline,Kim2005JACS,http://dx.doi.org/10.1111/j.1551-2916.2005.00131.x,,,47.62,2,2,4,11.905,Abrahams,http://dx.doi.org/10.1107/S0567740869003876,26170,300,1.0980E+05,0,186,12,,
,1000,1.635351072,-412.05,0.0000E+00,2,105.6963524,-289.98,1.0382E-05,0,6.46651,0.02,Al0.02Zn0.98O,AlxZn(1-x)O,,ZnO,,,6.1149E-01,,0.0000E+00,Solid state reaction,polycrystalline,Kim2005JACS,http://dx.doi.org/10.1111/j.1551-2916.2005.00131.x,,,47.62,2,2,4,11.905,Abrahams,http://dx.doi.org/10.1107/S0567740869003876,26170,300,1.6978E+05,0,186,12,,
,400,161.4465612,-206.81,0.0000E+00,2,145.0474172,-206.81,2.6492E-08,0,13.2843,0.02,Ni0.02Zn0.98O,NixZn(1-x)O,,ZnO,,,6.1940E-03,,0.0000E+00,Solid state reaction,polycrystalline,Kim2005JACS,http://dx.doi.org/10.1111/j.1551-2916.2005.00131.x,,Seebeck extrapolated from 570 K,47.62,2,2,4,11.905,Abrahams,http://dx.doi.org/10.1107/S0567740869003876,26170,300,4.2770E+04,0,186,12,,
,700,0.944985838,-204.62,0.0000E+00,2,145.0474172,-206.81,4.4307E-06,0,8.99308,0.02,Ni0.02Zn0.98O,NixZn(1-x)O,,ZnO,,,1.0582E+00,,0.0000E+00,Solid state reaction,polycrystalline,Kim2005JACS,http://dx.doi.org/10.1111/j.1551-2916.2005.00131.x,,,47.62,2,2,4,11.905,Abrahams,http://dx.doi.org/10.1107/S0567740869003876,26170,300,4.1869E+04,0,186,12,,
,1000,0.28672595,-229.87,0.0000E+00,2,145.0474172,-206.81,1.8428E-05,0,5.42075,0.02,Ni0.02Zn0.98O,NixZn(1-x)O,,ZnO,,,3.4877E+00,,0.0000E+00,Solid state reaction,polycrystalline,Kim2005JACS,http://dx.doi.org/10.1111/j.1551-2916.2005.00131.x,,,47.62,2,2,4,11.905,Abrahams,http://dx.doi.org/10.1107/S0567740869003876,26170,300,5.2839E+04,0,186,12,,
,400,37.21622627,-362.53,0.0000E+00,2,40.25408877,-362.53,3.5315E-07,0,12.5327,0.02,Zn0.9604Al0.0196Ni0.02O,(Zn(1-x)Alx)1-xNixO,,ZnO,,,2.6870E-02,,0.0000E+00,Solid state reaction,polycrystalline,Kim2005JACS,http://dx.doi.org/10.1111/j.1551-2916.2005.00131.x,,Seebeck extrapolated from 570 K,47.62,2,2,4,11.905,Abrahams,http://dx.doi.org/10.1107/S0567740869003876,26170,300,1.3143E+05,0,186,12,,
,700,1.174744174,-434.32,0.0000E+00,2,40.25408877,-362.53,1.6058E-05,0,9.25454,0.02,Zn0.9604Al0.0196Ni0.02O,(Zn(1-x)Alx)1-xNixO,,ZnO,,,8.5125E-01,,0.0000E+00,Solid state reaction,polycrystalline,Kim2005JACS,http://dx.doi.org/10.1111/j.1551-2916.2005.00131.x,,,47.62,2,2,4,11.905,Abrahams,http://dx.doi.org/10.1107/S0567740869003876,26170,300,1.8864E+05,0,186,12,,
,1000,5.0839E-01,-443.73,0.0000E+00,2,40.25408877,-362.53,3.8730E-05,0,6.64626,0.02,Zn0.9604Al0.0196Ni0.02O,(Zn(1-x)Alx)1-xNixO,,ZnO,,,1.9670E+00,,0.0000E+00,Solid state reaction,polycrystalline,Kim2005JACS,http://dx.doi.org/10.1111/j.1551-2916.2005.00131.x,,,47.62,2,2,4,11.905,Abrahams,http://dx.doi.org/10.1107/S0567740869003876,26170,300,1.9690E+05,0,186,12,,
300,,0.00123823,-28.21,1.9274E-02,4,0.00119,-31.41,6.4247E-05,0.00625094,3.0834,0.1,WO2.9,WO3-x,,WO3,,,8.0760E+02,,1.9274E-02,Spark Plasma Sintering,polycrystalline,Kieslich,Personal communication,,,1066.2,20,4,80,13.3275,Magneli,http://www.ncbi.nlm.nih.gov/pubmed/18129536,24736,300,7.9553E+02,0.191725505,10,4,,
400,,0.00119115,-31.41,3.3131E-02,4,0.00119,-31.41,8.2828E-05,0.010430437,3.1764,0.1,WO2.9,WO3-x,,WO3,,,8.3952E+02,,3.3131E-02,Spark Plasma Sintering,polycrystalline,Kieslich,Personal communication,,,1066.2,20,4,80,13.3275,Magneli,http://www.ncbi.nlm.nih.gov/pubmed/18129536,24736,300,9.8661E+02,0.257957509,10,4,,
700,,0.00105367,-45.45,1.3723E-01,4,0.00119,-31.41,1.9604E-04,0.039515646,3.4727,0.1,WO2.9,WO3-x,,WO3,,,9.4906E+02,,1.3723E-01,Spark Plasma Sintering,polycrystalline,Kieslich,Personal communication,,,1066.2,20,4,80,13.3275,Magneli,http://www.ncbi.nlm.nih.gov/pubmed/18129536,24736,300,2.0656E+03,0.466784025,10,4,,
1000,,0.00117232,-66.47,3.7693E-01,4,0.00119,-31.41,3.7693E-04,0.104674177,3.601,0.1,WO2.9,WO3-x,,WO3,,,8.5301E+02,,3.7693E-01,Spark Plasma Sintering,polycrystalline,Kieslich,Personal communication,,,1066.2,20,4,80,13.3275,Magneli,http://www.ncbi.nlm.nih.gov/pubmed/18129536,24736,300,4.4188E+03,0.577990274,10,4,,
300,,6.45796E-05,-25.74,3.0769E-01,4,0.00010,-25.21,1.0256E-03,0.037628248,8.177,0.278,WO2.722,WO3-x,,WO3,,,1.5485E+04,,3.0769E-01,Spark Plasma Sintering,polycrystalline,Kieslich,Personal communication,,,883.29,18,4,72,12.26791667,Magneli,http://www.ncbi.nlm.nih.gov/pubmed/18129536,24731,300,6.6234E+02,1.386186716,10,4,,
400,,9.78533E-05,-25.21,2.5975E-01,4,0.00010,-25.21,6.4938E-04,0.033229299,7.817,0.278,WO2.722,WO3-x,,WO3,,,1.0219E+04,,2.5975E-01,Spark Plasma Sintering,polycrystalline,Kieslich,Personal communication,,,883.29,18,4,72,12.26791667,Magneli,http://www.ncbi.nlm.nih.gov/pubmed/18129536,24731,300,6.3544E+02,1.275951684,10,4,,
700,,0.00020161,-27.03,2.5371E-01,4,0.00010,-25.21,3.6245E-04,0.036878464,6.8797,0.278,WO2.722,WO3-x,,WO3,,,4.9601E+03,,2.5371E-01,Spark Plasma Sintering,polycrystalline,Kieslich,Personal communication,,,883.29,18,4,72,12.26791667,Magneli,http://www.ncbi.nlm.nih.gov/pubmed/18129536,24731,300,7.3073E+02,1.231420265,10,4,,
1000,,0.000304651,-33.86,3.7642E-01,4,0.00010,-25.21,3.7642E-04,0.059798731,6.2948,0.278,WO2.722,WO3-x,,WO3,,,3.2824E+03,,3.7642E-01,Spark Plasma Sintering,polycrystalline,Kieslich,Personal communication,,,883.29,18,4,72,12.26791667,Magneli,http://www.ncbi.nlm.nih.gov/pubmed/18129536,24731,300,1.1468E+03,1.272346156,10,4,,
300,,0.0725764,217.60,1.9572E-02,4,,,6.5241E-05,,,,La2CuO4,La2CuO4+z,,La2CuO4,,,1.3779E+01,,1.9572E-02,Solid state reaction,polycrystalline,Choi1999PRB,http://dx.doi.org/10.1103/PhysRevB.59.192,,,338.06,4,7,28,12.07357143,Luce,http://dx.doi.org/10.1021/cm960226u,83486,300,4.7349E+04,,15,8,,
300,,0.0032,130,1.5844E-01,4,,,5.2813E-04,,,0.39,La1.61Sr0.39Cu0.94Ti0.06O4,La2-xSrxCu0.94Ti0.06O4,,LaCuO4,,,3.1250E+02,,1.5844E-01,Solid state reaction,polycrystalline,Wang2012SSC,http://dx.doi.org/10.1016/j.ssc.2012.03.013,Flat Seebeck,,188.19,2,7,14,13.44214286,Wang,http://dx.doi.org/10.1016/j.ssc.2012.03.013,184669,293,1.6900E+04,,139,32,,
300,,12.61,200,9.5163E-05,4,,,3.1721E-07,,,0.15,La1.85Sr0.15Cu0.94Ti0.06O4,La2-xSrxCu0.94Ti0.06O4,,LaCuO4,,,7.9302E-02,,9.5163E-05,Solid state reaction,polycrystalline,Wang2012SSC,http://dx.doi.org/10.1016/j.ssc.2012.03.013,Flat Seebeck,,189.68,2,7,14,13.54857143,Wang,http://dx.doi.org/10.1016/j.ssc.2012.03.013,184665,293,4.0000E+04,,139,32,,
300,,0.0039,20,3.0769E-03,4,,,1.0256E-05,,,0.27,La1.73Sr0.27Cu0.94Ti0.06O4,La2-xSrxCu0.94Ti0.06O4,,LaCuO4,,,2.5641E+02,,3.0769E-03,Solid state reaction,polycrystalline,Wang2012SSC,http://dx.doi.org/10.1016/j.ssc.2012.03.013,Flat Seebeck,,188.56,2,7,14,13.46857143,Wang,http://dx.doi.org/10.1016/j.ssc.2012.03.013,184666,293,4.0000E+02,,139,32,,
300,,0.0035,5,2.1429E-04,4,,,7.1429E-07,,,0.31,La1.69Sr0.31Cu0.94Ti0.06O4,La2-xSrxCu0.94Ti0.06O4,,LaCuO4,,,2.8571E+02,,2.1429E-04,Solid state reaction,polycrystalline,Wang2012SSC,http://dx.doi.org/10.1016/j.ssc.2012.03.013,,,188.45,2,7,14,13.46071429,Wang,http://dx.doi.org/10.1016/j.ssc.2012.03.013,184667,293,2.5000E+01,,139,32,,
300,,0.0032,6.30,3.7209E-04,4,,,1.2403E-06,,,0.33,La1.67Sr0.34Cu0.94Ti0.06O4,La2-xSrxCu0.94Ti0.06O4,,LaCuO4,,,3.1250E+02,,3.7209E-04,Solid state reaction,polycrystalline,Wang2012SSC,http://dx.doi.org/10.1016/j.ssc.2012.03.013,,,188.41,2,7,14,13.45785714,Wang,http://dx.doi.org/10.1016/j.ssc.2012.03.013,184668,293,3.9690E+01,,139,32,,
300,,0.00818141,149.91,8.2407E-02,4,,,2.7469E-04,,,0.05,La1.95Sr0.05CuO4,La2-xSrxCuO4,,LaCuO4,,,1.2223E+02,,8.2407E-02,Solid state reaction (O2 atmosphere),polycrystalline,Takagi1992PRL,http://dx.doi.org/10.1103/PhysRevLett.69.2975,,"Seebeck from Zhou1996PRB, DOI: 10.1103/PhysRevB.54.12488",380.25,4,7,28,13.58035714,Rial,http://dx.doi.org/10.1016/0921-4534(95)00570-6,78632,300,2.2474E+04,,64,16,,
400,,0.0107975,140,7.2609E-02,4,,,1.8152E-04,,,0.05,La1.95Sr0.05CuO4,La2-xSrxCuO4,,LaCuO4,,,9.2614E+01,,7.2609E-02,Solid state reaction (O2 atmosphere),polycrystalline,Takagi1992PRL,http://dx.doi.org/10.1103/PhysRevLett.69.2975,,"Seebeck extrapolated from Zhou1996PRB, DOI: 10.1103/PhysRevB.54.12488",380.25,4,7,28,13.58035714,Rial,http://dx.doi.org/10.1016/0921-4534(95)00570-6,78632,300,1.9600E+04,,64,16,,
700,,0.0158385,120,6.3642E-02,4,,,9.0918E-05,,,0.05,La1.95Sr0.05CuO4,La2-xSrxCuO4,,LaCuO4,,,6.3137E+01,,6.3642E-02,Solid state reaction (O2 atmosphere),polycrystalline,Takagi1992PRL,http://dx.doi.org/10.1103/PhysRevLett.69.2975,,"Seebeck extrapolated from Zhou1996PRB, DOI: 10.1103/PhysRevB.54.12488",380.25,4,7,28,13.58035714,Rial,http://dx.doi.org/10.1016/0921-4534(95)00570-6,78632,300,1.4400E+04,,64,16,,
1000,,0.0191756,100,5.2150E-02,4,,,5.2150E-05,,,0.05,La1.95Sr0.05CuO4,La2-xSrxCuO4,,LaCuO4,,,5.2150E+01,,5.2150E-02,Solid state reaction (O2 atmosphere),polycrystalline,Takagi1992PRL,http://dx.doi.org/10.1103/PhysRevLett.69.2975,,"Seebeck extrapolated from Zhou1996PRB, DOI: 10.1103/PhysRevB.54.12488",380.25,4,7,28,13.58035714,Rial,http://dx.doi.org/10.1016/0921-4534(95)00570-6,78632,300,1.0000E+04,,64,16,,
300,,0.00280286,54.72,3.2053E-02,4,,,1.0684E-04,,,0.1,La1.9Sr0.1CuO4,La2-xSrxCuO4,,LaCuO4,,,3.5678E+02,,3.2053E-02,Solid state reaction (O2 atmosphere),polycrystalline,Takagi1992PRL,http://dx.doi.org/10.1103/PhysRevLett.69.2975,,"Seebeck from Zhou1996PRB, DOI: 10.1103/PhysRevB.54.12488",378.4,4,7,28,13.51428571,Radaelli,http://dx.doi.org/10.1103/PhysRevB.49.4163,78240,295,2.9947E+03,,64,16,,
400,,0.00381517,50,2.6211E-02,4,,,6.5528E-05,,,0.1,La1.9Sr0.1CuO4,La2-xSrxCuO4,,LaCuO4,,,2.6211E+02,,2.6211E-02,Solid state reaction (O2 atmosphere),polycrystalline,Takagi1992PRL,http://dx.doi.org/10.1103/PhysRevLett.69.2975,,"Seebeck estimated Zhou1996PRB, DOI: 10.1103/PhysRevB.54.12488",378.4,4,7,28,13.51428571,Radaelli,http://dx.doi.org/10.1103/PhysRevB.49.4163,78240,295,2.5000E+03,,64,16,,
700,,0.00608328,40,1.8411E-02,4,,,2.6302E-05,,,0.1,La1.9Sr0.1CuO4,La2-xSrxCuO4,,LaCuO4,,,1.6439E+02,,1.8411E-02,Solid state reaction (O2 atmosphere),polycrystalline,Takagi1992PRL,http://dx.doi.org/10.1103/PhysRevLett.69.2975,,"Seebeck estimated Zhou1996PRB, DOI: 10.1103/PhysRevB.54.12488",378.4,4,7,28,13.51428571,Radaelli,http://dx.doi.org/10.1103/PhysRevB.49.4163,78240,295,1.6000E+03,,64,16,,
1000,,0.00818462,30,1.0996E-02,4,,,1.0996E-05,,,0.1,La1.9Sr0.1CuO4,La2-xSrxCuO4,,LaCuO4,,,1.2218E+02,,1.0996E-02,Solid state reaction (O2 atmosphere),polycrystalline,Takagi1992PRL,http://dx.doi.org/10.1103/PhysRevLett.69.2975,,"Seebeck estimated Zhou1996PRB, DOI: 10.1103/PhysRevB.54.12488",378.4,4,7,28,13.51428571,Radaelli,http://dx.doi.org/10.1103/PhysRevB.49.4163,78240,295,9.0000E+02,,64,16,,
300,,0.00112686,25,1.6639E-02,4,,,5.5464E-05,,,0.15,La1.85Sr0.15CuO4,La2-xSrxCuO4,,LaCuO4,,,8.8742E+02,,1.6639E-02,Solid state reaction (O2 atmosphere),polycrystalline,Takagi1992PRL,http://dx.doi.org/10.1103/PhysRevLett.69.2975,,"Seebeck from Zhou1996PRB, DOI: 10.1103/PhysRevB.54.12488",190.07,2,7,14,13.57642857,Wang,http://dx.doi.org/10.1021/ic00255a002,62608,300,6.2500E+02,,139,32,,
400,,0.00148762,20,1.0755E-02,4,,,2.6889E-05,,,0.15,La1.85Sr0.15CuO4,La2-xSrxCuO4,,LaCuO4,,,6.7221E+02,,1.0755E-02,Solid state reaction (O2 atmosphere),polycrystalline,Takagi1992PRL,http://dx.doi.org/10.1103/PhysRevLett.69.2975,,"Seebeck extrapolated from Zhou1996PRB, DOI: 10.1103/PhysRevB.54.12488",190.07,2,7,14,13.57642857,Wang,http://dx.doi.org/10.1021/ic00255a002,62608,300,4.0000E+02,,139,32,,
700,,0.00253868,2,1.3346E-04,4,,,1.9065E-07,,,0.15,La1.85Sr0.15CuO4,La2-xSrxCuO4,,LaCuO4,,,3.9391E+02,,1.3346E-04,Solid state reaction (O2 atmosphere),polycrystalline,Takagi1992PRL,http://dx.doi.org/10.1103/PhysRevLett.69.2975,,"Seebeck extrapolated from Zhou1996PRB, DOI: 10.1103/PhysRevB.54.12488",190.07,2,7,14,13.57642857,Wang,http://dx.doi.org/10.1021/ic00255a002,62608,300,4.8400E+00,,139,32,,
1000,,0.00376365,1,2.6570E-05,4,,,2.6570E-08,,,0.15,La1.85Sr0.15CuO4,La2-xSrxCuO4,,LaCuO4,,,2.6570E+02,,2.6570E-05,Solid state reaction (O2 atmosphere),polycrystalline,Takagi1992PRL,http://dx.doi.org/10.1103/PhysRevLett.69.2975,,"Seebeck extrapolated from Zhou1996PRB, DOI: 10.1103/PhysRevB.54.12488",190.07,2,7,14,13.57642857,Wang,http://dx.doi.org/10.1021/ic00255a002,62608,300,1.0000E+00,,139,32,,
300,,0.00047135,0.5,1.5912E-05,4,,,5.3039E-08,,,0.28,La1.725Sr0.28CuO4,La2-xSrxCuO4,,LaCuO4,,,2.1216E+03,,1.5912E-05,Solid state reaction (O2 atmosphere),polycrystalline,Takagi1992PRL,http://dx.doi.org/10.1103/PhysRevLett.69.2975,,"Seebeck from Zhou1996PRB, DOI: 10.1103/PhysRevB.54.12488",190.07,2,7,14,13.57642857,Wang,http://dx.doi.org/10.1021/ic00255a002,62608,300,2.5000E-01,,139,32,,
400,,0.000676029,0.1,5.9169E-07,4,,,1.4792E-09,,,0.28,La1.725Sr0.28CuO4,La2-xSrxCuO4,,LaCuO4,,,1.4792E+03,,5.9169E-07,Solid state reaction (O2 atmosphere),polycrystalline,Takagi1992PRL,http://dx.doi.org/10.1103/PhysRevLett.69.2975,,"Seebeck estimated Zhou1996PRB, DOI: 10.1103/PhysRevB.54.12488",190.07,2,7,14,13.57642857,Wang,http://dx.doi.org/10.1021/ic00255a002,62608,300,1.0000E-02,,139,32,,
700,,0.00136142,0.1,5.1417E-07,4,,,7.3453E-10,,,0.28,La1.725Sr0.28CuO4,La2-xSrxCuO4,,LaCuO4,,,7.3453E+02,,5.1417E-07,Solid state reaction (O2 atmosphere),polycrystalline,Takagi1992PRL,http://dx.doi.org/10.1103/PhysRevLett.69.2975,,"Seebeck estimated Zhou1996PRB, DOI: 10.1103/PhysRevB.54.12488",190.07,2,7,14,13.57642857,Wang,http://dx.doi.org/10.1021/ic00255a002,62608,300,1.0000E-02,,139,32,,
1000,,0.00222519,0.1,4.4940E-07,4,,,4.4940E-10,,,0.28,La1.725Sr0.28CuO4,La2-xSrxCuO4,,LaCuO4,,,4.4940E+02,,4.4940E-07,Solid state reaction (O2 atmosphere),polycrystalline,Takagi1992PRL,http://dx.doi.org/10.1103/PhysRevLett.69.2975,,"Seebeck estimated Zhou1996PRB, DOI: 10.1103/PhysRevB.54.12488",190.07,2,7,14,13.57642857,Wang,http://dx.doi.org/10.1021/ic00255a002,62608,300,1.0000E-02,,139,32,,
300,,0.014,215.00,9.9054E-02,9,0.01600,240.00,3.3018E-04,,,,TlCr5Se8,TlCr5Se8,,ACoO2,,,7.1429E+01,,9.9054E-02,Solid state reaction,polycrystalline,Nunna2012EMRS,Personal communication, takahashi_5110@yahoo.co.jp,Takahashi2012EMRS,581.29,2,14,28,20.76035714,Klepp,http://dx.doi.org/10.1016/0022-4596(83)90096-8,37123,300,4.6225E+04,,12,8,,
400,,0.016,240.00,1.4400E-01,9,0.01600,240.00,3.6000E-04,,,,TlCr5Se8,TlCr5Se8,,ACoO2,,,6.2500E+01,,1.4400E-01,Solid state reaction,polycrystalline,Nunna2012EMRS,Personal communication,http://www.emrs-strasbourg.com/index.php?option=com_abstract&task=view&id=159&year=2012&Itemid=&id_season=6&PHPSESSID=4a1e1f1d31b21a6fd9719daeacb1dc20,,581.29,2,14,28,20.76035714,Klepp,http://dx.doi.org/10.1016/0022-4596(83)90096-8,37123,300,5.7600E+04,,12,8,,
700,,0.02,295.00,3.0459E-01,9,0.01600,240.00,4.3513E-04,,,,TlCr5Se8,TlCr5Se8,,ACoO2,,,5.0000E+01,,3.0459E-01,Solid state reaction,polycrystalline,Nunna2012EMRS,Personal communication,http://www.emrs-strasbourg.com/index.php?option=com_abstract&task=view&id=159&year=2012&Itemid=&id_season=6&PHPSESSID=4a1e1f1d31b21a6fd9719daeacb1dc20,,581.29,2,14,28,20.76035714,Klepp,http://dx.doi.org/10.1016/0022-4596(83)90096-8,37123,300,8.7025E+04,,12,8,,
300,,1886.12,-175.0310,4.8728E-07,1,85.3104,-147.0,1.6243E-09,,,0,LiMn2O4,LiMn2O4,,LiMn2O4,,,5.3019E-04,,4.8728E-07,Solid state reaction (oxalates),polycrystalline,Sparks2012JMC,http://dx.doi.org/10.1039/c2jm16297k,,Extrapolated from 370 K,555.64,8,7,56,9.922142857,Berg,http://dx.doi.org/10.1016/S0167-2738(99)00235-0,89459,300,3.0636E+04,,227,192,,
400,,85.3104,-147.0,1.0137E-05,1,85.3104,-147.0,2.5343E-08,,,0,LiMn2O4,LiMn2O4,,LiMn2O4,,,1.1722E-02,,1.0137E-05,Solid state reaction (oxalates),polycrystalline,Sparks2012JMC,http://dx.doi.org/10.1039/c2jm16297k,,,555.64,8,7,56,9.922142857,Berg,http://dx.doi.org/10.1016/S0167-2738(99)00235-0,89459,300,2.1620E+04,,227,192,,
700,,1.69095,-100.68,4.1962E-04,1,85.3104,-147.0,5.9945E-07,,,0,LiMn2O4,LiMn2O4,,LiMn2O4,,,5.9138E-01,,4.1962E-04,Solid state reaction (oxalates),polycrystalline,Sparks2012JMC,http://dx.doi.org/10.1039/c2jm16297k,,,555.64,8,7,56,9.922142857,Berg,http://dx.doi.org/10.1016/S0167-2738(99)00235-0,89459,300,1.0136E+04,,227,192,,
1000,,0.359618,-84.81,2.0002E-03,1,85.3104,-147.0,2.0002E-06,,,0,LiMn2O4,LiMn2O4,,LiMn2O4,,,2.7807E+00,,2.0002E-03,Solid state reaction (oxalates),polycrystalline,Sparks2012JMC,http://dx.doi.org/10.1039/c2jm16297k,,,555.64,8,7,56,9.922142857,Berg,http://dx.doi.org/10.1016/S0167-2738(99)00235-0,89459,300,7.1930E+03,,227,192,,
300,,0.107079,277.076,2.1509E-02,4,0.0699656,299.003,7.1696E-05,,,0.1,CuFe0.9Cr0.1O2,CuFe1-xCrxO2,,CuCrO2,,,9.3389E+00,,2.1509E-02,Solid state reaction,polycrystalline,Guilmeau2009JEM,http://dx.doi.org/10.1007/s11664-009-0815-2,,,136.95,3,4,12,11.4125,Prewitt,http://dx.doi.org/10.1021/ic50098a011,31918,300,7.6771E+04,,166,12,,
400,,0.0699656,299.003,5.1112E-02,4,0.0699656,299.003,1.2778E-04,,,0.1,CuFe0.9Cr0.1O2,CuFe1-xCrxO2,,CuCrO2,,,1.4293E+01,,5.1112E-02,Solid state reaction,polycrystalline,Guilmeau2009JEM,http://dx.doi.org/10.1007/s11664-009-0815-2,,,136.95,3,4,12,11.4125,Prewitt,http://dx.doi.org/10.1021/ic50098a011,31918,300,8.9403E+04,,166,12,,
700,,0.0557025,321.429,1.2984E-01,4,0.0699656,299.003,1.8548E-04,,,0.1,CuFe0.9Cr0.1O2,CuFe1-xCrxO2,,CuCrO2,,,1.7953E+01,,1.2984E-01,Solid state reaction,polycrystalline,Guilmeau2009JEM,http://dx.doi.org/10.1007/s11664-009-0815-2,,,136.95,3,4,12,11.4125,Prewitt,http://dx.doi.org/10.1021/ic50098a011,31918,300,1.0332E+05,,166,12,,
1000,,0.0532197,324.917,1.9837E-01,4,0.0699656,299.003,1.9837E-04,,,0.1,CuFe0.9Cr0.1O2,CuFe1-xCrxO2,,CuCrO2,,,1.8790E+01,,1.9837E-01,Solid state reaction,polycrystalline,Guilmeau2009JEM,http://dx.doi.org/10.1007/s11664-009-0815-2,,Extrapolated from 830 K,136.95,3,4,12,11.4125,Prewitt,http://dx.doi.org/10.1021/ic50098a011,31918,300,1.0557E+05,,166,12,,
300,,0.00179525,97.6744,1.5943E-01,4,0.001937,115.116,5.3142E-04,,,0.1,CuRh0.9Mg0.1O2,CuRh1-xMgxO2,,CuCrO2,,,5.5703E+02,,1.5943E-01,Solid state reaction,polycrystalline,Guilmeau2009JEM,http://dx.doi.org/10.1007/s11664-009-0815-2,,,140.56,3,4,12,11.71333333,Bertaut,http://dx.doi.org/10.1016/0022-3697(61)90220-7,29214,300,9.5403E+03,,166,12,,
400,,0.001937,115.116,2.7365E-01,4,0.001937,115.116,6.8413E-04,,,0.1,CuRh0.9Mg0.1O2,CuRh1-xMgxO2,,CuCrO2,,,5.1626E+02,,2.7365E-01,Solid state reaction,polycrystalline,Guilmeau2009JEM,http://dx.doi.org/10.1007/s11664-009-0815-2,,,140.56,3,4,12,11.71333333,Bertaut,http://dx.doi.org/10.1016/0022-3697(61)90220-7,29214,300,1.3252E+04,,166,12,,
700,,0.00319853,145.515,4.6341E-01,4,0.001937,115.116,6.6201E-04,,,0.1,CuRh0.9Mg0.1O2,CuRh1-xMgxO2,,CuCrO2,,,3.1264E+02,,4.6341E-01,Solid state reaction,polycrystalline,Guilmeau2009JEM,http://dx.doi.org/10.1007/s11664-009-0815-2,,,140.56,3,4,12,11.71333333,Bertaut,http://dx.doi.org/10.1016/0022-3697(61)90220-7,29214,300,2.1175E+04,,166,12,,
1000,,0.00407907,167.94,6.9143E-01,4,0.001937,115.116,6.9143E-04,,,0.1,CuRh0.9Mg0.1O2,CuRh1-xMgxO2,,CuCrO2,,,2.4515E+02,,6.9143E-01,Solid state reaction,polycrystalline,Guilmeau2009JEM,http://dx.doi.org/10.1007/s11664-009-0815-2,,,140.56,3,4,12,11.71333333,Bertaut,http://dx.doi.org/10.1016/0022-3697(61)90220-7,29214,300,2.8204E+04,,166,12,,
300,,0.196666,300,1.3729E-02,4,0.119099,321.429,4.5763E-05,,,0.02,CuCr0.98Mg0.02O2,CuCr1-xMgxO2,,CuCrO2,,,5.0848E+00,,1.3729E-02,Solid state reaction,polycrystalline,Guilmeau2009JEM,http://dx.doi.org/10.1007/s11664-009-0815-2,,,131.12,3,4,12,10.92666667,Ono,http://dx.doi.org/10.1143/JJAP.46.1071,157802,300,9.0000E+04,,166,12,,
400,,0.119099,321.429,3.4699E-02,4,0.119099,321.429,8.6749E-05,,,0.02,CuCr0.98Mg0.02O2,CuCr1-xMgxO2,,CuCrO2,,,8.3964E+00,,3.4699E-02,Solid state reaction,polycrystalline,Guilmeau2009JEM,http://dx.doi.org/10.1007/s11664-009-0815-2,,,131.12,3,4,12,10.92666667,Ono,http://dx.doi.org/10.1143/JJAP.46.1071,157802,300,1.0332E+05,,166,12,,
700,,0.0865553,351.827,1.0011E-01,4,0.119099,321.429,1.4301E-04,,,0.02,CuCr0.98Mg0.02O2,CuCr1-xMgxO2,,CuCrO2,,,1.1553E+01,,1.0011E-01,Solid state reaction,polycrystalline,Guilmeau2009JEM,http://dx.doi.org/10.1007/s11664-009-0815-2,,,131.12,3,4,12,10.92666667,Ono,http://dx.doi.org/10.1143/JJAP.46.1071,157802,300,1.2378E+05,,166,12,,
1000,,0.072125,354.817,1.7455E-01,4,0.119099,321.429,1.7455E-04,,,0.02,CuCr0.98Mg0.02O2,CuCr1-xMgxO2,,CuCrO2,,,1.3865E+01,,1.7455E-01,Solid state reaction,polycrystalline,Guilmeau2009JEM,http://dx.doi.org/10.1007/s11664-009-0815-2,,Extrapolated from 900 K,131.12,3,4,12,10.92666667,Ono,http://dx.doi.org/10.1143/JJAP.46.1071,157802,300,1.2590E+05,,166,12,,
300,,1402.658318,97.9094,2.0503E-07,4,809.8083993,107.578,6.8343E-10,,,0,WO3,(WO3)1-x(Co2O3)x,,WO3,,,7.1293E-04,,2.0503E-07,Solid state reaction,polycrystalline,Dong2012JMSME,http://dx.doi.org/10.1007/s10854-011-0574-8,2-phase,Extrapolated from 370 K,422.94,8,4,32,13.216875,Woodward,http://dx.doi.org/10.1016/0022-3697(95)00063-1,80053,300,9.5863E+03,,2,2,,
400,,809.8083993,107.578,5.7164E-07,4,809.8083993,107.578,1.4291E-09,,,0,WO3,(WO3)1-x(Co2O3)x,,WO3,,,1.2349E-03,,5.7164E-07,Solid state reaction,polycrystalline,Dong2012JMSME,http://dx.doi.org/10.1007/s10854-011-0574-8,2-phase,,422.94,8,4,32,13.216875,Woodward,http://dx.doi.org/10.1016/0022-3697(95)00063-1,80053,300,1.1573E+04,,2,2,,
700,,108.4818721,124.826,1.0054E-05,4,809.8083993,107.578,1.4363E-08,,,0,WO3,(WO3)1-x(Co2O3)x,,WO3,,,9.2181E-03,,1.0054E-05,Solid state reaction,polycrystalline,Dong2012JMSME,http://dx.doi.org/10.1007/s10854-011-0574-8,2-phase,,422.94,8,4,32,13.216875,Woodward,http://dx.doi.org/10.1016/0022-3697(95)00063-1,80053,300,1.5582E+04,,2,2,,
1000,,64.85589021,160.801,3.9868E-05,4,809.8083993,107.578,3.9868E-08,,,0,WO3,(WO3)1-x(Co2O3)x,,WO3,,,1.5419E-02,,3.9868E-05,Solid state reaction,polycrystalline,Dong2012JMSME,http://dx.doi.org/10.1007/s10854-011-0574-8,2-phase,,422.94,8,4,32,13.216875,Woodward,http://dx.doi.org/10.1016/0022-3697(95)00063-1,80053,300,2.5857E+04,,2,2,,
300,,1246.791071,92.5958,2.0631E-07,4,707.6990581,97.0383,6.8768E-10,,,0.01,W0.99O2.97Co0.02O0.03,(WO3)1-x(Co2O3)x,,WO3,,,8.0206E-04,,2.0631E-07,Solid state reaction,polycrystalline,Dong2012JMSME,http://dx.doi.org/10.1007/s10854-011-0574-8,2-phase,Extrapolated from 370 K,422.94,8,4,32,13.216875,Woodward,http://dx.doi.org/10.1016/0022-3697(95)00063-1,80053,300,8.5740E+03,,2,2,,
400,,707.6990581,97.0383,5.3223E-07,4,707.6990581,97.0383,1.3306E-09,,,0.01,W0.99O2.97Co0.02O0.03,(WO3)1-x(Co2O3)x,,WO3,,,1.4130E-03,,5.3223E-07,Solid state reaction,polycrystalline,Dong2012JMSME,http://dx.doi.org/10.1007/s10854-011-0574-8,2-phase,,422.94,8,4,32,13.216875,Woodward,http://dx.doi.org/10.1016/0022-3697(95)00063-1,80053,300,9.4164E+03,,2,2,,
700,,86.02520539,113.502,1.0483E-05,4,707.6990581,97.0383,1.4975E-08,,,0.01,W0.99O2.97Co0.02O0.03,(WO3)1-x(Co2O3)x,,WO3,,,1.1625E-02,,1.0483E-05,Solid state reaction,polycrystalline,Dong2012JMSME,http://dx.doi.org/10.1007/s10854-011-0574-8,2-phase,,422.94,8,4,32,13.216875,Woodward,http://dx.doi.org/10.1016/0022-3697(95)00063-1,80053,300,1.2883E+04,,2,2,,
1000,,36.42867811,113.937,3.5636E-05,4,707.6990581,97.0383,3.5636E-08,,,0.01,W0.99O2.97Co0.02O0.03,(WO3)1-x(Co2O3)x,,WO3,,,2.7451E-02,,3.5636E-05,Solid state reaction,polycrystalline,Dong2012JMSME,http://dx.doi.org/10.1007/s10854-011-0574-8,2-phase,,422.94,8,4,32,13.216875,Woodward,http://dx.doi.org/10.1016/0022-3697(95)00063-1,80053,300,1.2982E+04,,2,2,,
300,,114.491013,103.223,2.7919E-06,4,99.41840235,106.01,9.3064E-09,,,0.05,W0.95O2.95Co0.1O0.15,(WO3)1-x(Co2O3)x,,WO3,,,8.7343E-03,,2.7919E-06,Solid state reaction,polycrystalline,Dong2012JMSME,http://dx.doi.org/10.1007/s10854-011-0574-8,2-phase,Extrapolated from 370 K,422.94,8,4,32,13.216875,Woodward,http://dx.doi.org/10.1016/0022-3697(95)00063-1,80053,300,1.0655E+04,,2,2,,
400,,99.41840235,106.01,4.5215E-06,4,99.41840235,106.01,1.1304E-08,,,0.05,W0.95O2.95Co0.1O0.15,(WO3)1-x(Co2O3)x,,WO3,,,1.0059E-02,,4.5215E-06,Solid state reaction,polycrystalline,Dong2012JMSME,http://dx.doi.org/10.1007/s10854-011-0574-8,2-phase,,422.94,8,4,32,13.216875,Woodward,http://dx.doi.org/10.1016/0022-3697(95)00063-1,80053,300,1.1238E+04,,2,2,,
700,,20.23705688,120.122,4.9911E-05,4,99.41840235,106.01,7.1301E-08,,,0.05,W0.95O2.95Co0.1O0.15,(WO3)1-x(Co2O3)x,,WO3,,,4.9414E-02,,4.9911E-05,Solid state reaction,polycrystalline,Dong2012JMSME,http://dx.doi.org/10.1007/s10854-011-0574-8,2-phase,,422.94,8,4,32,13.216875,Woodward,http://dx.doi.org/10.1016/0022-3697(95)00063-1,80053,300,1.4429E+04,,2,2,,
1000,,15.89233894,125.61,9.9280E-05,4,99.41840235,106.01,9.9280E-08,,,0.05,W0.95O2.95Co0.1O0.15,(WO3)1-x(Co2O3)x,,WO3,,,6.2923E-02,,9.9280E-05,Solid state reaction,polycrystalline,Dong2012JMSME,http://dx.doi.org/10.1007/s10854-011-0574-8,2-phase,,422.94,8,4,32,13.216875,Woodward,http://dx.doi.org/10.1016/0022-3697(95)00063-1,80053,300,1.5778E+04,,2,2,,
300,,561.0255547,103.833,5.7651E-07,4,175.7080154,105.575,1.9217E-09,,,0.1,W0.9O2.7Co0.2O0.3,(WO3)1-x(Co2O3)x,,WO3,,,1.7825E-03,,5.7651E-07,Solid state reaction,polycrystalline,Dong2012JMSME,http://dx.doi.org/10.1007/s10854-011-0574-8,2-phase,Extrapolated from 370 K,422.94,8,4,32,13.216875,Woodward,http://dx.doi.org/10.1016/0022-3697(95)00063-1,80053,300,1.0781E+04,,2,2,,
400,,175.7080154,105.575,2.5374E-06,4,175.7080154,105.575,6.3435E-09,,,0.1,W0.9O2.7Co0.2O0.3,(WO3)1-x(Co2O3)x,,WO3,,,5.6913E-03,,2.5374E-06,Solid state reaction,polycrystalline,Dong2012JMSME,http://dx.doi.org/10.1007/s10854-011-0574-8,2-phase,,422.94,8,4,32,13.216875,Woodward,http://dx.doi.org/10.1016/0022-3697(95)00063-1,80053,300,1.1146E+04,,2,2,,
700,,52.08251954,121.603,1.9874E-05,4,175.7080154,105.575,2.8392E-08,,,0.1,W0.9O2.7Co0.2O0.3,(WO3)1-x(Co2O3)x,,WO3,,,1.9200E-02,,1.9874E-05,Solid state reaction,polycrystalline,Dong2012JMSME,http://dx.doi.org/10.1007/s10854-011-0574-8,2-phase,,422.94,8,4,32,13.216875,Woodward,http://dx.doi.org/10.1016/0022-3697(95)00063-1,80053,300,1.4787E+04,,2,2,,
1000,,35.73279019,124.216,4.3181E-05,4,175.7080154,105.575,4.3181E-08,,,0.1,W0.9O2.7Co0.2O0.3,(WO3)1-x(Co2O3)x,,WO3,,,2.7986E-02,,4.3181E-05,Solid state reaction,polycrystalline,Dong2012JMSME,http://dx.doi.org/10.1007/s10854-011-0574-8,2-phase,,422.94,8,4,32,13.216875,Woodward,http://dx.doi.org/10.1016/0022-3697(95)00063-1,80053,300,1.5430E+04,,2,2,,
300,0.1,0.302535,-650.91,4.2013E-02,1,0.24169,-587.185,1.4004E-04,0.011795412,3.56184,0,CaMnO3,CaYbxMn1-xO3,,CaMnO3,,,3.3054E+00,,4.2013E-02,Solid state reaction,polycrystalline,Flahaut2006ICT,http://dx.doi.org/10.1109/ICT.2006.331291,,,206.97,4,5,20,10.3485,Poeppelmeier,http://dx.doi.org/10.1016/0022-4596(82)90292-4,35218,300,4.2368E+05,0.000679299,62,8,,
400,0.189638,0.24169,-587.185,5.7063E-02,1,0.24169,-587.185,1.4266E-04,0.018604483,3.06714,0,CaMnO3,CaYbxMn1-xO3,,CaMnO3,,,4.1375E+00,,5.7063E-02,Solid state reaction,polycrystalline,Flahaut2006ICT,http://dx.doi.org/10.1109/ICT.2006.331291,,,206.97,4,5,20,10.3485,Poeppelmeier,http://dx.doi.org/10.1016/0022-4596(82)90292-4,35218,300,3.4479E+05,0.001316611,62,8,,
700,0.386026,0.103099,-362.325,8.9133E-02,1,0.24169,-587.185,1.2733E-04,0.041301192,2.15813,0,CaMnO3,CaYbxMn1-xO3,,CaMnO3,,,9.6994E+00,,8.9133E-02,Solid state reaction,polycrystalline,Flahaut2006ICT,http://dx.doi.org/10.1109/ICT.2006.331291,,,206.97,4,5,20,10.3485,Poeppelmeier,http://dx.doi.org/10.1016/0022-4596(82)90292-4,35218,300,1.3128E+05,0.007676368,62,8,,
