Repository: Luochenghuang/TEMANN

___           ___           ___           ___           ___           ___     
               /\  \         /\  \         /\__\         /\  \         /\__\         /\__\    
               \:\  \       /::\  \       /::|  |       /::\  \       /::|  |       /::|  |   
                \:\  \     /:/\:\  \     /:|:|  |      /:/\:\  \     /:|:|  |      /:|:|  |   
                /::\  \   /::\~\:\  \   /:/|:|__|__   /::\~\:\  \   /:/|:|  |__   /:/|:|  |__ 
               /:/\:\__\ /:/\:\ \:\__\ /:/ |::::\__\ /:/\:\ \:\__\ /:/ |:| /\__\ /:/ |:| /\__\
              /:/  \/__/ \:\~\:\ \/__/ \/__/~~/:/  / \/__\:\/:/  / \/__|:|/:/  / \/__|:|/:/  /

File: TE_survey_csv.csv (part 4 of 10)
T (K),Z*10^-4 reported,Resist. (Ohm.cm),Seebeck (uV/K),kappaZT,,Resist. (400K),Seebeck (400K),Pf (W/K^2/m),ZT,kappa (W/mK),x,Formula,series,T Max,family,,,Conduct. (S/cm),,Power Factor*T (W/mK),preparative route,final form,Authors,DOI,Comments,Comments,Cell Volume (A^3),Formula Units per Cell,Atoms per formula unit,total atoms per unit cell,average atomic volume,Author of Unit Cell,Unit Cell DOI,ICSD of structure,temp of ICSD (K),S^2,ke/ktotal,space group,# symmetry elements,,
,,,,,,,,,,,,,,,,,,,,,,,,,,,,,,,,,,,,,,,,,
1000,0.457147,8.44E-02,-282.213,9.4418E-02,1,0.24169,-587.185,9.4418E-05,0.0457147,2.06537,0,CaMnO3,CaYbxMn1-xO3,,CaMnO3,,,1.1855E+01,,9.4418E-02,Solid state reaction,polycrystalline,Flahaut2006ICT,http://dx.doi.org/10.1109/ICT.2006.331291,,"Resistivity calculated from reported Seebeck, thermal conductivity, and zT",206.97,4,5,20,10.3485,Poeppelmeier,http://dx.doi.org/10.1016/0022-4596(82)90292-4,35218,300,7.9644E+04,0.014005276,62,8,,
300,0.882422,0.00919163,-109.244,3.8951E-02,1,0.0106095,-124.72,1.2984E-04,0.026137018,1.49028,0.05,CaYb0.05Mn0.95O3,CaYbxMn1-xO3,,CaMnO3,,,1.0879E+02,,3.8951E-02,Solid state reaction,polycrystalline,Flahaut2006ICT,http://dx.doi.org/10.1109/ICT.2006.331291,,,206.97,4,5,20,10.3485,Poeppelmeier,http://dx.doi.org/10.1016/0022-4596(82)90292-4,35218,300,1.1934E+04,0.053438059,62,8,,
400,0.944579,0.0106095,-124.72,5.8646E-02,1,0.0106095,-124.72,1.4661E-04,0.039848239,1.47173,0.05,CaYb0.05Mn0.95O3,CaYbxMn1-xO3,,CaMnO3,,,9.4255E+01,,5.8646E-02,Solid state reaction,polycrystalline,Flahaut2006ICT,http://dx.doi.org/10.1109/ICT.2006.331291,,,206.97,4,5,20,10.3485,Poeppelmeier,http://dx.doi.org/10.1016/0022-4596(82)90292-4,35218,300,1.5555E+04,0.062506727,62,8,,
700,1.1113,0.0155708,-168.417,1.2751E-01,1,0.0106095,-124.72,1.8216E-04,0.079617332,1.60159,0.05,CaYb0.05Mn0.95O3,CaYbxMn1-xO3,,CaMnO3,,,6.4223E+01,,1.2751E-01,Solid state reaction,polycrystalline,Flahaut2006ICT,http://dx.doi.org/10.1109/ICT.2006.331291,,,206.97,4,5,20,10.3485,Poeppelmeier,http://dx.doi.org/10.1016/0022-4596(82)90292-4,35218,300,2.8364E+04,0.068489752,62,8,,
1000,2.06923,0.0186642,-244.888,3.2131E-01,1,0.0106095,-124.72,3.2131E-04,0.199082397,1.61396,0.05,CaYb0.05Mn0.95O3,CaYbxMn1-xO3,,CaMnO3,,,5.3579E+01,,3.2131E-01,Solid state reaction,polycrystalline,Flahaut2006ICT,http://dx.doi.org/10.1109/ICT.2006.331291,,Resistivity extrapolated from 960 K,206.97,4,5,20,10.3485,Poeppelmeier,http://dx.doi.org/10.1016/0022-4596(82)90292-4,35218,300,5.9970E+04,0.081000496,62,8,,
300,0.519785,0.00389918,-52.8011,2.1450E-02,1,0.0043831,-60.084,7.1501E-05,0.012433026,1.72527,0.1,CaYb0.1Mn0.9O3,CaYbxMn1-xO3,,CaMnO3,,,2.5646E+02,,2.1450E-02,Solid state reaction,polycrystalline,Flahaut2006ICT,http://dx.doi.org/10.1109/ICT.2006.331291,,,207.52,4,5,20,10.376,Wang,http://dx.doi.org/10.1021/jp809049s,164755,300,2.7880E+03,0.108812986,62,8,,
400,0.598425,0.0043831,-60.084,3.2946E-02,1,0.0043831,-60.084,8.2364E-05,0.020104787,1.63869,0.1,CaYb0.1Mn0.9O3,CaYbxMn1-xO3,,CaMnO3,,,2.2815E+02,,3.2946E-02,Solid state reaction,polycrystalline,Flahaut2006ICT,http://dx.doi.org/10.1109/ICT.2006.331291,,,207.52,4,5,20,10.376,Wang,http://dx.doi.org/10.1021/jp809049s,164755,300,3.6101E+03,0.135885036,62,8,,
700,0.837674,0.00614631,-84.6639,8.1636E-02,1,0.0043831,-60.084,1.1662E-04,0.050580993,1.61396,0.1,CaYb0.1Mn0.9O3,CaYbxMn1-xO3,,CaMnO3,,,1.6270E+02,,8.1636E-02,Solid state reaction,polycrystalline,Flahaut2006ICT,http://dx.doi.org/10.1109/ICT.2006.331291,,,207.52,4,5,20,10.376,Wang,http://dx.doi.org/10.1021/jp809049s,164755,300,7.1680E+03,0.172179181,62,8,,
1000,1.37033,0.00782461,-128.361,2.1057E-01,1,0.0043831,-60.084,2.1057E-04,0.133018362,1.58304,0.1,CaYb0.1Mn0.9O3,CaYbxMn1-xO3,,CaMnO3,,,1.2780E+02,,2.1057E-01,Solid state reaction,polycrystalline,Flahaut2006ICT,http://dx.doi.org/10.1109/ICT.2006.331291,,Thermal conductivity extrapolated from 970 K,207.52,4,5,20,10.376,Wang,http://dx.doi.org/10.1021/jp809049s,164755,300,1.6477E+04,0.196985944,62,8,,
300,0.335165,0.00336145,-38.2353,1.3047E-02,1,0.00359065,-49.1597,4.3491E-05,0.007932122,1.64488,0.15,CaYb0.15Mn0.85O3,CaYbxMn1-xO3,,CaMnO3,,,2.9749E+02,,1.3047E-02,Solid state reaction,polycrystalline,Flahaut2006ICT,http://dx.doi.org/10.1109/ICT.2006.331291,,,207.52,4,5,20,10.376,Wang,http://dx.doi.org/10.1021/jp809049s,164755,300,1.4619E+03,0.132388483,62,8,,
400,0.35777,0.00359065,-49.1597,2.6922E-02,1,0.00359065,-49.1597,6.7305E-05,0.017140379,1.57067,0.15,CaYb0.15Mn0.85O3,CaYbxMn1-xO3,,CaMnO3,,,2.7850E+02,,2.6922E-02,Solid state reaction,polycrystalline,Flahaut2006ICT,http://dx.doi.org/10.1109/ICT.2006.331291,,,207.52,4,5,20,10.376,Wang,http://dx.doi.org/10.1021/jp809049s,164755,300,2.4167E+03,0.173058046,62,8,,
700,0.356355,0.00481615,-60.9944,5.4073E-02,1,0.00359065,-49.1597,7.7247E-05,0.032386419,1.66961,0.15,CaYb0.15Mn0.85O3,CaYbxMn1-xO3,,CaMnO3,,,2.0763E+02,,5.4073E-02,Solid state reaction,polycrystalline,Flahaut2006ICT,http://dx.doi.org/10.1109/ICT.2006.331291,,,207.52,4,5,20,10.376,Wang,http://dx.doi.org/10.1021/jp809049s,164755,300,3.7203E+03,0.212408956,62,8,,
1000,1.2022,0.00595672,-101.05,1.7142E-01,1,0.00359065,-49.1597,1.7142E-04,0.101172463,1.69435,0.15,CaYb0.15Mn0.85O3,CaYbxMn1-xO3,,CaMnO3,,,1.6788E+02,,1.7142E-01,Solid state reaction,polycrystalline,Flahaut2006ICT,http://dx.doi.org/10.1109/ICT.2006.331291,,Thermal conductivity extrapolated from 970 K,207.52,4,5,20,10.376,Wang,http://dx.doi.org/10.1021/jp809049s,164755,300,1.0211E+04,0.241757253,62,8,,
300,,0.0152199,-9.10364,1.6336E-04,1,0.0120812,-20.028,5.4453E-07,,,0.4,CaYb0.4Mn0.6O3,CaYbxMn1-xO3,,CaMnO3,,,6.5703E+01,,1.6336E-04,Solid state reaction,polycrystalline,Flahaut2006ICT,http://dx.doi.org/10.1109/ICT.2006.331291,,,207.52,4,5,20,10.376,Wang,http://dx.doi.org/10.1021/jp809049s,164755,300,8.2876E+01,,62,8,,
400,,0.0120812,-20.028,1.3281E-03,1,0.0120812,-20.028,3.3202E-06,,,0.4,CaYb0.4Mn0.6O3,CaYbxMn1-xO3,,CaMnO3,,,8.2773E+01,,1.3281E-03,Solid state reaction,polycrystalline,Flahaut2006ICT,http://dx.doi.org/10.1109/ICT.2006.331291,,,207.52,4,5,20,10.376,Wang,http://dx.doi.org/10.1021/jp809049s,164755,300,4.0112E+02,,62,8,,
700,,0.0106181,-50.9804,1.7134E-02,1,0.0120812,-20.028,2.4477E-05,,,0.4,CaYb0.4Mn0.6O3,CaYbxMn1-xO3,,CaMnO3,,,9.4179E+01,,1.7134E-02,Solid state reaction,polycrystalline,Flahaut2006ICT,http://dx.doi.org/10.1109/ICT.2006.331291,,,207.52,4,5,20,10.376,Wang,http://dx.doi.org/10.1021/jp809049s,164755,300,2.5990E+03,,62,8,,
1000,,0.0110794,-25.4902,5.8645E-03,1,0.0120812,-20.028,5.8645E-06,,,0.4,CaYb0.4Mn0.6O3,CaYbxMn1-xO3,,CaMnO3,,,9.0258E+01,,5.8645E-03,Solid state reaction,polycrystalline,Flahaut2006ICT,http://dx.doi.org/10.1109/ICT.2006.331291,,Thermal conductivity extrapolated from 970 K,207.52,4,5,20,10.376,Wang,http://dx.doi.org/10.1021/jp809049s,164755,300,6.4975E+02,,62,8,,
300,,0.0135192,-156.078,5.4057E-02,2,0.0149487,-172.722,1.8019E-04,0.005590487,9.6695,0,In2O3,In2−xGexO3,,In2O3,,,7.3969E+01,,5.4057E-02,solid state reaction,polycrystalline,Berardan2008SSC,http://dx.doi.org/10.1016/j.ssc.2007.12.033,,Thermal conductivity error is +/- 10%,1035.51,16,5,80,12.943875,Marezio,http://dx.doi.org/10.1107/S0365110X66001749,14388,300,2.4360E+04,0.005599588,206,48,,
400,,0.0149487,-172.722,7.9827E-02,2,0.0149487,-172.722,1.9957E-04,0.011785614,6.77329,0,In2O3,In2−xGexO3,,In2O3,,,6.6895E+01,,7.9827E-02,solid state reaction,polycrystalline,Berardan2008SSC,http://dx.doi.org/10.1016/j.ssc.2007.12.033,,Thermal conductivity error is +/- 10%,1035.51,16,5,80,12.943875,Marezio,http://dx.doi.org/10.1107/S0365110X66001749,14388,300,2.9833E+04,0.009639327,206,48,,
700,,0.0194842,-202.219,1.4691E-01,2,0.0149487,-172.722,2.0988E-04,0.038004955,3.86562,0,In2O3,In2−xGexO3,,In2O3,,,5.1324E+01,,1.4691E-01,solid state reaction,polycrystalline,Berardan2008SSC,http://dx.doi.org/10.1016/j.ssc.2007.12.033,,Thermal conductivity error is +/- 10%,1035.51,16,5,80,12.943875,Marezio,http://dx.doi.org/10.1107/S0365110X66001749,14388,300,4.0893E+04,0.022677028,206,48,,
1000,,0.0229674,-222.736,2.1601E-01,2,0.0149487,-172.722,2.1601E-04,0.072577584,2.97623,0,In2O3,In2−xGexO3,,In2O3,,,4.3540E+01,,2.1601E-01,solid state reaction,polycrystalline,Berardan2008SSC,http://dx.doi.org/10.1016/j.ssc.2007.12.033,,Thermal conductivity error is +/- 10%,1035.51,16,5,80,12.943875,Marezio,http://dx.doi.org/10.1107/S0365110X66001749,14388,300,4.9611E+04,0.035695338,206,48,,
300,,0.00210578,-88.5671,1.1175E-01,2,0.0023498,-105.832,3.7250E-04,0.012204602,9.1565,0.002,In1.998Ge0.002O3,In2−xGexO3,,In2O3,,,4.7488E+02,,1.1175E-01,solid state reaction,polycrystalline,Berardan2008SSC,http://dx.doi.org/10.1016/j.ssc.2007.12.033,,Thermal conductivity error is +/- 10%,1035.51,16,5,80,12.943875,Marezio,http://dx.doi.org/10.1107/S0365110X66001749,14388,300,7.8441E+03,0.037963705,206,48,,
400,,0.0023498,-105.832,1.9066E-01,2,0.0023498,-105.832,4.7665E-04,0.027820846,6.85319,0.002,In1.998Ge0.002O3,In2−xGexO3,,In2O3,,,4.2557E+02,,1.9066E-01,solid state reaction,polycrystalline,Berardan2008SSC,http://dx.doi.org/10.1016/j.ssc.2007.12.033,,Thermal conductivity error is +/- 10%,1035.51,16,5,80,12.943875,Marezio,http://dx.doi.org/10.1107/S0365110X66001749,14388,300,1.1200E+04,0.060607469,206,48,,
700,,0.00337115,-146.168,4.4363E-01,2,0.0023498,-105.832,6.3376E-04,0.113093689,3.92271,0.002,In1.998Ge0.002O3,In2−xGexO3,,In2O3,,,2.9663E+02,,4.4363E-01,solid state reaction,polycrystalline,Berardan2008SSC,http://dx.doi.org/10.1016/j.ssc.2007.12.033,,Thermal conductivity error is +/- 10%,1035.51,16,5,80,12.943875,Marezio,http://dx.doi.org/10.1107/S0365110X66001749,14388,300,2.1365E+04,0.129158677,206,48,,
1000,,0.0044955,-177.832,7.0346E-01,2,0.0023498,-105.832,7.0346E-04,0.240031089,2.93072,0.002,In1.998Ge0.002O3,In2−xGexO3,,In2O3,,,2.2244E+02,,7.0346E-01,solid state reaction,polycrystalline,Berardan2008SSC,http://dx.doi.org/10.1016/j.ssc.2007.12.033,,Thermal conductivity error is +/- 10%,1035.51,16,5,80,12.943875,Marezio,http://dx.doi.org/10.1107/S0365110X66001749,14388,300,3.1624E+04,0.185198513,206,48,,
300,,0.000836795,-50.4768,9.1345E-02,2,0.000942337,-62.4767,3.0448E-04,0.009402057,9.71545,0.006,In1.994Ge0.006O3,In2−xGexO3,,In2O3,,,1.1950E+03,,9.1345E-02,solid state reaction,polycrystalline,Berardan2008SSC,http://dx.doi.org/10.1016/j.ssc.2007.12.033,,Thermal conductivity error is +/- 10%,1035.51,16,5,80,12.943875,Marezio,http://dx.doi.org/10.1107/S0365110X66001749,14388,300,2.5479E+03,0.090038673,206,48,,
400,,0.000942337,-62.4767,1.6569E-01,2,0.000942337,-62.4767,4.1422E-04,0.022990066,7.20692,0.006,In1.994Ge0.006O3,In2−xGexO3,,In2O3,,,1.0612E+03,,1.6569E-01,solid state reaction,polycrystalline,Berardan2008SSC,http://dx.doi.org/10.1016/j.ssc.2007.12.033,,Thermal conductivity error is +/- 10%,1035.51,16,5,80,12.943875,Marezio,http://dx.doi.org/10.1107/S0365110X66001749,14388,300,3.9033E+03,0.143712278,206,48,,
700,,0.00129155,-94.1419,4.8034E-01,2,0.000942337,-62.4767,6.8621E-04,0.104779859,4.58432,0.006,In1.994Ge0.006O3,In2−xGexO3,,In2O3,,,7.7426E+02,,4.8034E-01,solid state reaction,polycrystalline,Berardan2008SSC,http://dx.doi.org/10.1016/j.ssc.2007.12.033,,Thermal conductivity error is +/- 10%,1035.51,16,5,80,12.943875,Marezio,http://dx.doi.org/10.1107/S0365110X66001749,14388,300,8.8627E+03,0.288470706,206,48,,
1000,,0.00168341,-119.305,8.4553E-01,2,0.000942337,-62.4767,8.4553E-04,0.242294205,3.48967,0.006,In1.994Ge0.006O3,In2−xGexO3,,In2O3,,,5.9403E+02,,8.4553E-01,solid state reaction,polycrystalline,Berardan2008SSC,http://dx.doi.org/10.1016/j.ssc.2007.12.033,,Thermal conductivity error is +/- 10%,1035.51,16,5,80,12.943875,Marezio,http://dx.doi.org/10.1107/S0365110X66001749,14388,300,1.4234E+04,0.41535129,206,48,,
300,,0.000722981,-46.7607,9.0731E-02,2,0.000817897,-56.5928,3.0244E-04,0.009632278,9.41949,0.015,In1.985Ge0.015O3,In2−xGexO3,,In2O3,,,1.3832E+03,,9.0731E-02,solid state reaction,polycrystalline,Berardan2008SSC,http://dx.doi.org/10.1016/j.ssc.2007.12.033,,Thermal conductivity error is +/- 10%,1035.51,16,5,80,12.943875,Marezio,http://dx.doi.org/10.1107/S0365110X66001749,14388,300,2.1866E+03,0.107487214,206,48,,
400,,0.000817897,-56.5928,1.5663E-01,2,0.000817897,-56.5928,3.9158E-04,0.022224564,7.04775,0.015,In1.985Ge0.015O3,In2−xGexO3,,In2O3,,,1.2226E+03,,1.5663E-01,solid state reaction,polycrystalline,Berardan2008SSC,http://dx.doi.org/10.1016/j.ssc.2007.12.033,,Thermal conductivity error is +/- 10%,1035.51,16,5,80,12.943875,Marezio,http://dx.doi.org/10.1107/S0365110X66001749,14388,300,3.2027E+03,0.169317057,206,48,,
700,,0.00113128,-83.3032,4.2939E-01,2,0.000817897,-56.5928,6.1341E-04,0.092961144,4.61902,0.015,In1.985Ge0.015O3,In2−xGexO3,,In2O3,,,8.8395E+02,,4.2939E-01,solid state reaction,polycrystalline,Berardan2008SSC,http://dx.doi.org/10.1016/j.ssc.2007.12.033,,Thermal conductivity error is +/- 10%,1035.51,16,5,80,12.943875,Marezio,http://dx.doi.org/10.1107/S0365110X66001749,14388,300,6.9394E+03,0.32686462,206,48,,
1000,,0.00143465,-108.464,8.2002E-01,2,0.000817897,-56.5928,8.2002E-04,0.231919011,3.53581,0.015,In1.985Ge0.015O3,In2−xGexO3,,In2O3,,,6.9703E+02,,8.2002E-01,solid state reaction,polycrystalline,Berardan2008SSC,http://dx.doi.org/10.1016/j.ssc.2007.12.033,,Thermal conductivity error is +/- 10%,1035.51,16,5,80,12.943875,Marezio,http://dx.doi.org/10.1107/S0365110X66001749,14388,300,1.1764E+04,0.481010929,206,48,,
300,,0.000896151,-50.7871,8.6347E-02,2,0.000995442,-60.6186,2.8782E-04,0.00973701,8.86791,0.06,In1.94Ge0.06O3,In2−xGexO3,,In2O3,,,1.1159E+03,,8.6347E-02,solid state reaction,polycrystalline,Berardan2008SSC,http://dx.doi.org/10.1016/j.ssc.2007.12.033,,,1035.51,16,5,80,12.943875,Marezio,http://dx.doi.org/10.1107/S0365110X66001749,14388,300,2.5793E+03,0.092110388,206,48,,
400,,0.000995442,-60.6186,1.4766E-01,2,0.000995442,-60.6186,3.6914E-04,0.02235983,6.6037,0.06,In1.94Ge0.06O3,In2−xGexO3,,In2O3,,,1.0046E+03,,1.4766E-01,solid state reaction,polycrystalline,Berardan2008SSC,http://dx.doi.org/10.1016/j.ssc.2007.12.033,,,1035.51,16,5,80,12.943875,Marezio,http://dx.doi.org/10.1107/S0365110X66001749,14388,300,3.6746E+03,0.148472671,206,48,,
700,,0.00139586,-88.5677,3.9338E-01,2,0.000995442,-60.6186,5.6196E-04,0.100865679,3.89999,0.06,In1.94Ge0.06O3,In2−xGexO3,,In2O3,,,7.1640E+02,,3.9338E-01,solid state reaction,polycrystalline,Berardan2008SSC,http://dx.doi.org/10.1016/j.ssc.2007.12.033,,,1035.51,16,5,80,12.943875,Marezio,http://dx.doi.org/10.1107/S0365110X66001749,14388,300,7.8442E+03,0.313749116,206,48,,
1000,,0.00177828,-114.967,7.4327E-01,2,0.000995442,-60.6186,7.4327E-04,0.242663763,3.06296,0.06,In1.94Ge0.06O3,In2−xGexO3,,In2O3,,,5.6234E+02,,7.4327E-01,solid state reaction,polycrystalline,Berardan2008SSC,http://dx.doi.org/10.1016/j.ssc.2007.12.033,,,1035.51,16,5,80,12.943875,Marezio,http://dx.doi.org/10.1107/S0365110X66001749,14388,300,1.3217E+04,0.447969408,206,48,,
300,,0.00132139,-53.2639,6.4410E-02,2,0.00143465,-65.5729,2.1470E-04,0.00940658,6.84738,0.1,In1.9Ge0.1O3,In2−xGexO3,,In2O3,,,7.5678E+02,,6.4410E-02,solid state reaction,polycrystalline,Berardan2008SSC,http://dx.doi.org/10.1016/j.ssc.2007.12.033,,,1035.51,16,5,80,12.943875,Marezio,http://dx.doi.org/10.1107/S0365110X66001749,14388,300,2.8370E+03,0.080901325,206,48,,
400,,0.00143465,-65.5729,1.1988E-01,2,0.00143465,-65.5729,2.9971E-04,0.023546412,5.09141,0.1,In1.9Ge0.1O3,In2−xGexO3,,In2O3,,,6.9703E+02,,1.1988E-01,solid state reaction,polycrystalline,Berardan2008SSC,http://dx.doi.org/10.1016/j.ssc.2007.12.033,,Thermal conductivity error is +/- 10%,1035.51,16,5,80,12.943875,Marezio,http://dx.doi.org/10.1107/S0365110X66001749,14388,300,4.2998E+03,0.133618251,206,48,,
700,,0.0017302,-93.2129,3.5152E-01,2,0.00143465,-65.5729,5.0218E-04,0.108354634,3.24419,0.1,In1.9Ge0.1O3,In2−xGexO3,,In2O3,,,5.7797E+02,,3.5152E-01,solid state reaction,polycrystalline,Berardan2008SSC,http://dx.doi.org/10.1016/j.ssc.2007.12.033,,Thermal conductivity error is +/- 10%,1035.51,16,5,80,12.943875,Marezio,http://dx.doi.org/10.1107/S0365110X66001749,14388,300,8.6886E+03,0.304288316,206,48,,
1000,,0.00208663,-117.444,6.6102E-01,2,0.00143465,-65.5729,6.6102E-04,0.262891577,2.51443,0.1,In1.9Ge0.1O3,In2−xGexO3,,In2O3,,,4.7924E+02,,6.6102E-01,solid state reaction,polycrystalline,Berardan2008SSC,http://dx.doi.org/10.1016/j.ssc.2007.12.033,,Thermal conductivity error is +/- 10%,1035.51,16,5,80,12.943875,Marezio,http://dx.doi.org/10.1107/S0365110X66001749,14388,300,1.3793E+04,0.465055548,206,48,,
300,,0.00287298,-52.3343,2.8600E-02,2,0.0027953,-64.0245,9.5332E-05,0.008831211,3.23848,0.2,In1.8Ge0.2O3,In2−xGexO3,,In2O3,,,3.4807E+02,,2.8600E-02,solid state reaction,polycrystalline,Berardan2008SSC,http://dx.doi.org/10.1016/j.ssc.2007.12.033,,Thermal conductivity error is +/- 10%,1035.51,16,5,80,12.943875,Marezio,http://dx.doi.org/10.1107/S0365110X66001749,14388,300,2.7389E+03,0.078675092,206,48,,
400,,0.0027953,-64.0245,5.8658E-02,2,0.0027953,-64.0245,1.4664E-04,0.022462541,2.61135,0.2,In1.8Ge0.2O3,In2−xGexO3,,In2O3,,,3.5774E+02,,5.8658E-02,solid state reaction,polycrystalline,Berardan2008SSC,http://dx.doi.org/10.1016/j.ssc.2007.12.033,,Thermal conductivity error is +/- 10%,1035.51,16,5,80,12.943875,Marezio,http://dx.doi.org/10.1107/S0365110X66001749,14388,300,4.0991E+03,0.133707666,206,48,,
700,,0.00243728,-86.4,2.1440E-01,2,0.0027953,-64.0245,3.0628E-04,0.116776249,1.83597,0.2,In1.8Ge0.2O3,In2−xGexO3,,In2O3,,,4.1029E+02,,2.1440E-01,solid state reaction,polycrystalline,Berardan2008SSC,http://dx.doi.org/10.1016/j.ssc.2007.12.033,,Thermal conductivity error is +/- 10%,1035.51,16,5,80,12.943875,Marezio,http://dx.doi.org/10.1107/S0365110X66001749,14388,300,7.4650E+03,0.381695343,206,48,,
1000,,0.00267047,-110.012,4.5320E-01,2,0.0027953,-64.0245,4.5320E-04,0.277913956,1.63073,0.2,In1.8Ge0.2O3,In2−xGexO3,,In2O3,,,3.7447E+02,,4.5320E-01,solid state reaction,polycrystalline,Berardan2008SSC,http://dx.doi.org/10.1016/j.ssc.2007.12.033,,Thermal conductivity error is +/- 10%,1035.51,16,5,80,12.943875,Marezio,http://dx.doi.org/10.1107/S0365110X66001749,14388,300,1.2103E+04,0.560299277,206,48,,
300,,7.717915156,-390,5.9122E-04,3,,,1.9707E-06,0.000314602,1.87927,0,LaCoO3,La1-xSrxCoO3,,LaCoO3,,,1.2957E-01,,5.9122E-04,solid state reaction,polycrystalline,Iwasaki2008JSSC,http://dx.doi.org/10.1016/j.jssc.2008.08.078,,,222.73,4,5,20,11.1365,Wang,http://dx.doi.org/10.1021/ic902072v,247225,293,1.5210E+05,5.04687E-05,15,8,,
400,,0.38388399,140.3,2.0510E-03,3,,,5.1276E-06,,,0,LaCoO3,La1-xSrxCoO3,,LaCoO3,,,2.6050E+00,,2.0510E-03,solid state reaction,polycrystalline,Iwasaki2008JSSC,http://dx.doi.org/10.1016/j.jssc.2008.08.078,,,222.73,4,5,20,11.1365,Wang,http://dx.doi.org/10.1021/ic902072v,247225,293,1.9684E+04,,15,8,,
700,,0.001358313,28.76,4.2626E-02,3,,,6.0894E-05,,,0,LaCoO3,La1-xSrxCoO3,,LaCoO3,,,7.3621E+02,,4.2626E-02,solid state reaction,polycrystalline,Iwasaki2008JSSC,http://dx.doi.org/10.1016/j.jssc.2008.08.078,,,222.73,4,5,20,11.1365,Wang,http://dx.doi.org/10.1021/ic902072v,247225,293,8.2714E+02,,15,8,,
1000,,0.000984011,15.7,2.5050E-02,3,,,2.5050E-05,,,0,LaCoO3,La1-xSrxCoO3,,LaCoO3,,,1.0162E+03,,2.5050E-02,solid state reaction,polycrystalline,Iwasaki2008JSSC,http://dx.doi.org/10.1016/j.jssc.2008.08.078,,,222.73,4,5,20,11.1365,Wang,http://dx.doi.org/10.1021/ic902072v,247225,293,2.4649E+02,,15,8,,
300,,0.15703628,395,2.9807E-02,3,,,9.9356E-05,0.016495189,1.807,0.01,La0.99Sr0.01CoO3,La1-xSrxCoO3,,LaCoO3,,,6.3680E+00,,2.9807E-02,solid state reaction,polycrystalline,Iwasaki2008JSSC,http://dx.doi.org/10.1016/j.jssc.2008.08.078,,,222.73,4,5,20,11.1365,Wang,http://dx.doi.org/10.1021/ic902072v,247225,293,1.5603E+05,0.002579603,15,8,,
400,,0.074131024,304,4.9866E-02,3,,,1.2467E-04,,,0.01,La0.99Sr0.01CoO3,La1-xSrxCoO3,,LaCoO3,,,1.3490E+01,,4.9866E-02,solid state reaction,polycrystalline,Iwasaki2008JSSC,http://dx.doi.org/10.1016/j.jssc.2008.08.078,,,222.73,4,5,20,11.1365,Wang,http://dx.doi.org/10.1021/ic902072v,247225,293,9.2416E+04,,15,8,,
700,,0.001230269,32.48,6.0025E-02,3,,,8.5750E-05,,,0.01,La0.99Sr0.01CoO3,La1-xSrxCoO3,,LaCoO3,,,8.1283E+02,,6.0025E-02,solid state reaction,polycrystalline,Iwasaki2008JSSC,http://dx.doi.org/10.1016/j.jssc.2008.08.078,,,222.73,4,5,20,11.1365,Wang,http://dx.doi.org/10.1021/ic902072v,247225,293,1.0550E+03,,15,8,,
1000,,0.000950605,18.56,3.6237E-02,3,,,3.6237E-05,,,0.01,La0.99Sr0.01CoO3,La1-xSrxCoO3,,LaCoO3,,,1.0520E+03,,3.6237E-02,solid state reaction,polycrystalline,Iwasaki2008JSSC,http://dx.doi.org/10.1016/j.jssc.2008.08.078,,,222.73,4,5,20,11.1365,Wang,http://dx.doi.org/10.1021/ic902072v,247225,293,3.4447E+02,,15,8,,
300,,0.069183097,330,4.7223E-02,3,,,1.5741E-04,0.026234732,1.8,0.02,La0.98Sr0.02CoO3,La1-xSrxCoO3,,LaCoO3,,,1.4454E+01,,4.7223E-02,solid state reaction,polycrystalline,Iwasaki2008JSSC,http://dx.doi.org/10.1016/j.jssc.2008.08.078,,,222.73,4,5,20,11.1365,Wang,http://dx.doi.org/10.1021/ic902072v,247225,293,1.0890E+05,0.005878122,15,8,,
400,,0.033806484,243.5,7.0155E-02,3,,,1.7539E-04,,,0.02,La0.98Sr0.02CoO3,La1-xSrxCoO3,,LaCoO3,,,2.9580E+01,,7.0155E-02,solid state reaction,polycrystalline,Iwasaki2008JSSC,http://dx.doi.org/10.1016/j.jssc.2008.08.078,,,222.73,4,5,20,11.1365,Wang,http://dx.doi.org/10.1021/ic902072v,247225,293,5.9292E+04,,15,8,,
700,,0.001096478,28.76,5.2805E-02,3,,,7.5436E-05,,,0.02,La0.98Sr0.02CoO3,La1-xSrxCoO3,,LaCoO3,,,9.1201E+02,,5.2805E-02,solid state reaction,polycrystalline,Iwasaki2008JSSC,http://dx.doi.org/10.1016/j.jssc.2008.08.078,,,222.73,4,5,20,11.1365,Wang,http://dx.doi.org/10.1021/ic902072v,247225,293,8.2714E+02,,15,8,,
1000,,0.00091622,17.6,3.3808E-02,3,,,3.3808E-05,,,0.02,La0.98Sr0.02CoO3,La1-xSrxCoO3,,LaCoO3,,,1.0914E+03,,3.3808E-02,solid state reaction,polycrystalline,Iwasaki2008JSSC,http://dx.doi.org/10.1016/j.jssc.2008.08.078,,,222.73,4,5,20,11.1365,Wang,http://dx.doi.org/10.1021/ic902072v,247225,293,3.0976E+02,,15,8,,
300,,0.015958791,214.7,8.6653E-02,3,,,2.8884E-04,0.048140749,1.8,0.05,La0.95Sr0.05CoO3,La1-xSrxCoO3,,LaCoO3,,,6.2661E+01,,8.6653E-02,solid state reaction,polycrystalline,Iwasaki2008JSSC,http://dx.doi.org/10.1016/j.jssc.2008.08.078,,,222.95,4,5,20,11.1475,Wang,http://dx.doi.org/10.1021/ic902072v,247230,293,4.6096E+04,0.025482297,15,8,,
400,,0.007277798,129,9.1462E-02,3,,,2.2865E-04,,,0.05,La0.95Sr0.05CoO3,La1-xSrxCoO3,,LaCoO3,,,1.3740E+02,,9.1462E-02,solid state reaction,polycrystalline,Iwasaki2008JSSC,http://dx.doi.org/10.1016/j.jssc.2008.08.078,,,222.95,4,5,20,11.1475,Wang,http://dx.doi.org/10.1021/ic902072v,247230,293,1.6641E+04,,15,8,,
700,,0.000949511,25.04,4.6224E-02,3,,,6.6034E-05,,,0.05,La0.95Sr0.05CoO3,La1-xSrxCoO3,,LaCoO3,,,1.0532E+03,,4.6224E-02,solid state reaction,polycrystalline,Iwasaki2008JSSC,http://dx.doi.org/10.1016/j.jssc.2008.08.078,,,222.95,4,5,20,11.1475,Wang,http://dx.doi.org/10.1021/ic902072v,247230,293,6.2700E+02,,15,8,,
1000,,0.000831764,14.8,2.6334E-02,3,,,2.6334E-05,,,0.05,La0.95Sr0.05CoO3,La1-xSrxCoO3,,LaCoO3,,,1.2023E+03,,2.6334E-02,solid state reaction,polycrystalline,Iwasaki2008JSSC,http://dx.doi.org/10.1016/j.jssc.2008.08.078,,,222.95,4,5,20,11.1475,Wang,http://dx.doi.org/10.1021/ic902072v,247230,293,2.1904E+02,,15,8,,
300,,0.000467735,21.32,2.9154E-02,3,,,9.7179E-05,0.00788839,3.69579,0.2,La0.8Sr0.2CoO3,La1-xSrxCoO3,,LaCoO3,,,2.1380E+03,,2.9154E-02,solid state reaction,polycrystalline,Iwasaki2008JSSC,http://dx.doi.org/10.1016/j.jssc.2008.08.078,,,224.2,4,5,20,11.21,Wang,http://dx.doi.org/10.1021/ic902072v,247232,293,4.5454E+02,0.423451616,15,8,,
400,,0.000446684,17.6,2.7739E-02,3,,,6.9347E-05,,,0.2,La0.8Sr0.2CoO3,La1-xSrxCoO3,,LaCoO3,,,2.2387E+03,,2.7739E-02,solid state reaction,polycrystalline,Iwasaki2008JSSC,http://dx.doi.org/10.1016/j.jssc.2008.08.078,,,224.2,4,5,20,11.21,Wang,http://dx.doi.org/10.1021/ic902072v,247232,293,3.0976E+02,,15,8,,
700,,0.000498884,10.17,1.4512E-02,3,,,2.0732E-05,,,0.2,La0.8Sr0.2CoO3,La1-xSrxCoO3,,LaCoO3,,,2.0045E+03,,1.4512E-02,solid state reaction,polycrystalline,Iwasaki2008JSSC,http://dx.doi.org/10.1016/j.jssc.2008.08.078,,,224.2,4,5,20,11.21,Wang,http://dx.doi.org/10.1021/ic902072v,247232,293,1.0343E+02,,15,8,,
1000,,0.000597035,5.52,5.1036E-03,3,,,5.1036E-06,,,0.2,La0.8Sr0.2CoO3,La1-xSrxCoO3,,LaCoO3,,,1.6749E+03,,5.1036E-03,solid state reaction,polycrystalline,Iwasaki2008JSSC,http://dx.doi.org/10.1016/j.jssc.2008.08.078,,,224.2,4,5,20,11.21,Wang,http://dx.doi.org/10.1021/ic902072v,247232,293,3.0470E+01,,15,8,,
300,,0.00203961,56.4516,4.6873E-02,8,,,1.5624E-04,0.055801689,0.84,,Yb14MnSb11,Yb14MnSb11,,Yb14MnSb11,,,4.9029E+02,,4.6873E-02,"flux (Sn), Ar",single crystal,Brown2006CM,http://dx.doi.org/10.1021/cm060261t,,,6058.93,8,26,208,29.12947115,Chan,http://dx.doi.org/10.1021/cm980358i,85638,143,3.1868E+03,0.427252549,142,32,,
400,,0.00232311,68.7334,8.1344E-02,8,,,2.0336E-04,0.096379224,0.844,,Yb14MnSb11,Yb14MnSb11,,Yb14MnSb11,,,4.3046E+02,,8.1344E-02,"flux (Sn), Ar",single crystal,Brown2006CM,http://dx.doi.org/10.1021/cm060261t,,,6058.93,8,26,208,29.12947115,Chan,http://dx.doi.org/10.1021/cm980358i,85638,143,4.7243E+03,0.497780176,142,32,,
700,,0.0034632,117.242,2.7783E-01,8,,,3.9691E-04,0.340484029,0.816,,Yb14MnSb11,Yb14MnSb11,,Yb14MnSb11,,,2.8875E+02,,2.7783E-01,"flux (Sn), Ar",single crystal,Brown2006CM,http://dx.doi.org/10.1021/cm060261t,,,6058.93,8,26,208,29.12947115,Chan,http://dx.doi.org/10.1021/cm980358i,85638,143,1.3746E+04,0.604393987,142,32,,
1000,,0.00457917,164.143,5.8838E-01,8,,,5.8838E-04,0.822909213,0.715,,Yb14MnSb11,Yb14MnSb11,,Yb14MnSb11,,,2.1838E+02,,5.8838E-01,"flux (Sn), Ar",single crystal,Brown2006CM,http://dx.doi.org/10.1021/cm060261t,,,6058.93,8,26,208,29.12947115,Chan,http://dx.doi.org/10.1021/cm980358i,85638,143,2.6943E+04,0.745241477,142,32,,
300,,0.00210707,110.866,1.7500E-01,8,,,5.8333E-04,0.173267726,1.01,,Zn4Sb3,Zn4Sb3,,Zn4Sb3,,,4.7459E+02,,1.7500E-01,"melted, inert",polycrystalline,Caillat1997JPCS,http://dx.doi.org/10.1016/S0022-3697(96)00228-4,,,1610.64,9,7,63,25.56571429,Mayer,http://dx.doi.org/10.1016/0022-5088(78)90109-1,52403,300,1.2291E+04,0.34396222,167,12,,
400,,0.00258969,146.015,3.2931E-01,8,,,8.2328E-04,0.496100779,0.6638,,Zn4Sb3,Zn4Sb3,,Zn4Sb3,,,3.8615E+02,,3.2931E-01,"melted, inert",polycrystalline,Caillat1997JPCS,http://dx.doi.org/10.1016/S0022-3697(96)00228-4,,,1610.64,9,7,63,25.56571429,Mayer,http://dx.doi.org/10.1016/0022-5088(78)90109-1,52403,300,2.1320E+04,0.567759997,167,12,,
700,,0.00332511,205.872,8.9225E-01,8,,,1.2746E-03,1.286961011,0.6933,,Zn4Sb3,Zn4Sb3,,Zn4Sb3,,,3.0074E+02,,8.9225E-01,"melted, inert",polycrystalline,Caillat1997JPCS,http://dx.doi.org/10.1016/S0022-3697(96)00228-4,,,1610.64,9,7,63,25.56571429,Mayer,http://dx.doi.org/10.1016/0022-5088(78)90109-1,52403,300,4.2383E+04,0.740901799,167,12,,
300,,3.91E-03,126,1.2181E-01,6,,,4.0604E-04,,,,CeFe2Co2Sb12,Ce-Fe4CoSb12,,Fe4CoSb12,,,2.5575E+02,,1.2181E-01,combination of melting and powder metallurgy techniques,polycrystalline,Fleurial1996ICT,http://dx.doi.org/10.1109/ICT.1996.553263,,,747,2,17,34,21.97058824,Berardan,http://dx.doi.org/10.1016/S0925-8388(02)00968-4,96163,300,1.5876E+04,,204,48,,
400,,3.85E-03,154,2.4640E-01,6,,,6.1600E-04,,,,CeFe2Co2Sb12,Ce-Fe4CoSb12,,Fe4CoSb12,,,2.5974E+02,,2.4640E-01,combination of melting and powder metallurgy techniques,polycrystalline,Fleurial1996ICT,http://dx.doi.org/10.1109/ICT.1996.553263,,,747,2,17,34,21.97058824,Berardan,http://dx.doi.org/10.1016/S0925-8388(02)00968-4,96163,300,2.3716E+04,,204,48,,
700,,3.25E-03,166,5.9351E-01,6,,,8.4788E-04,,,,CeFe2Co2Sb12,Ce-Fe4CoSb12,,Fe4CoSb12,,,3.0769E+02,,5.9351E-01,combination of melting and powder metallurgy techniques,polycrystalline,Fleurial1996ICT,http://dx.doi.org/10.1109/ICT.1996.553263,,,747,2,17,34,21.97058824,Berardan,http://dx.doi.org/10.1016/S0925-8388(02)00968-4,96163,300,2.7556E+04,,204,48,,
300,,1.03E-03,101,2.9712E-01,6,,,9.9039E-04,0.15555838,1.91,,CeFe3CoSb12,Ce-Fe4CoSb12,,Fe4CoSb12,,,9.7087E+02,,2.9712E-01,combination of melting and powder metallurgy techniques,polycrystalline,Fleurial1996ICT,http://dx.doi.org/10.1109/ICT.1996.553263,,*kappa extrapolated from 400 K,756.81,2,17,34,22.25911765,Berardan,http://dx.doi.org/10.1016/S0925-8388(02)00968-4,96163,300,1.0201E+04,0.372083566,204,48,,
400,,1.12E-03,127,5.7604E-01,6,,,1.4401E-03,0.290927128,1.98,,CeFe3CoSb12,Ce-Fe4CoSb12,,Fe4CoSb12,,,8.9286E+02,,5.7604E-01,combination of melting and powder metallurgy techniques,polycrystalline,Fleurial1996ICT,http://dx.doi.org/10.1109/ICT.1996.553263,,,756.81,2,17,34,22.25911765,Berardan,http://dx.doi.org/10.1016/S0925-8388(02)00968-4,96163,300,1.6129E+04,0.44011544,204,48,,
700,,1.29E-03,176,1.6809E+00,6,,,2.4012E-03,0.812013631,2.07,,CeFe3CoSb12,Ce-Fe4CoSb12,,Fe4CoSb12,,,7.7519E+02,,1.6809E+00,combination of melting and powder metallurgy techniques,polycrystalline,Fleurial1996ICT,http://dx.doi.org/10.1109/ICT.1996.553263,,,756.81,2,17,34,22.25911765,Berardan,http://dx.doi.org/10.1016/S0925-8388(02)00968-4,96163,300,3.0976E+04,0.639628506,204,48,,
300,,8.93E-04,87.2,2.5545E-01,6,,,8.5149E-04,0.10643673,2.4,,CeFe3.5Co0.5Sb12,Ce-Fe4CoSb12,,Fe4CoSb12,,,1.1198E+03,,2.5545E-01,combination of melting and powder metallurgy techniques,polycrystalline,Fleurial1996ICT,http://dx.doi.org/10.1109/ICT.1996.553263,,*kappa extrapolated from 400 K,756.81,2,17,34,22.25911765,Berardan,http://dx.doi.org/10.1016/S0925-8388(02)00968-4,96163,300,7.6038E+03,0.341545353,204,48,,
400,,9.71E-04,107,4.7164E-01,6,,,1.1791E-03,0.198167011,2.38,,CeFe3.5Co0.5Sb13,Ce-Fe4CoSb12,,Fe4CoSb12,,,1.0299E+03,,4.7164E-01,combination of melting and powder metallurgy techniques,polycrystalline,Fleurial1996ICT,http://dx.doi.org/10.1109/ICT.1996.553263,,,756.81,2,17,34,22.25911765,Berardan,http://dx.doi.org/10.1016/S0925-8388(02)00968-4,96163,300,1.1449E+04,0.422331652,204,48,,
700,,1.07E-03,158,1.6332E+00,6,,,2.3331E-03,0.6558871,2.49,,CeFe3.5Co0.5Sb14,Ce-Fe4CoSb12,,Fe4CoSb12,,,9.3458E+02,,1.6332E+00,combination of melting and powder metallurgy techniques,polycrystalline,Fleurial1996ICT,http://dx.doi.org/10.1109/ICT.1996.553263,,,756.81,2,17,34,22.25911765,Berardan,http://dx.doi.org/10.1016/S0925-8388(02)00968-4,96163,300,2.4964E+04,0.641068949,204,48,,
300,,7.71E-04,58.2,1.3180E-01,6,,,4.3933E-04,0.085031756,1.55,,CeFe4Sb12,Ce-Fe4CoSb12,,Fe4CoSb12,,,1.2970E+03,,1.3180E-01,combination of melting and powder metallurgy techniques,polycrystalline,Fleurial1996ICT,http://dx.doi.org/10.1109/ICT.1996.553263,,*kappa extrapolated from 400 K,762.5,2,17,34,22.42647059,Berardan,http://dx.doi.org/10.1016/S0925-8388(02)00968-4,96163,300,3.3872E+03,0.612526673,204,48,,
400,,8.36E-04,75.7,2.7419E-01,6,,,6.8547E-04,0.174640844,1.57,,CeFe4Sb12,Ce-Fe4CoSb12,,Fe4CoSb12,,,1.1962E+03,,2.7419E-01,combination of melting and powder metallurgy techniques,polycrystalline,Fleurial1996ICT,http://dx.doi.org/10.1109/ICT.1996.553263,,,762.5,2,17,34,22.42647059,Berardan,http://dx.doi.org/10.1016/S0925-8388(02)00968-4,96163,300,5.7305E+03,0.743607716,204,48,,
700,,8.86E-04,127,1.2743E+00,6,,,1.8204E-03,0.748267895,1.703,,CeFe4Sb12,Ce-Fe4CoSb12,,Fe4CoSb12,,,1.1287E+03,,1.2743E+00,combination of melting and powder metallurgy techniques,polycrystalline,Fleurial1996ICT,http://dx.doi.org/10.1109/ICT.1996.553263,,,762.5,2,17,34,22.42647059,Berardan,http://dx.doi.org/10.1016/S0925-8388(02)00968-4,96163,300,1.6129E+04,1.131981936,204,48,,
300,,0.0445463,279.207,5.2500E-02,9,,,1.7500E-04,0.054916687,0.956,,AgCrSe2,AgCrSe2,,AgCrSe2,,,2.2449E+01,,5.2500E-02,"solid state reaction, sealed",polycrystalline,Gascoin2011CM,http://dx.doi.org/10.1021/cm200581k,,,248.9,3,4,12,20.74166667,van der Lee,"http://dx.doi.org/10.1016/0022-4596(89)90285-5,",68423,295,7.7957E+04,0.017188641,160,6,,
400,,0.0402203,300.119,8.9578E-02,9,,,2.2395E-04,0.224057186,0.3998,,AgCrSe2,AgCrSe2,,AgCrSe2,,,2.4863E+01,,8.9578E-02,"solid state reaction, sealed",polycrystalline,Gascoin2011CM,http://dx.doi.org/10.1021/cm200581k,,,248.9,3,4,12,20.74166667,van der Lee,"http://dx.doi.org/10.1016/0022-4596(89)90285-5,",68423,295,9.0071E+04,0.060696231,160,6,,
700,,0.0328604,306.696,2.0037E-01,9,,,2.8625E-04,0.974581824,0.2056,,AgCrSe2,AgCrSe2,,AgCrSe2,,,3.0432E+01,,2.0037E-01,"solid state reaction, sealed",polycrystalline,Gascoin2011CM,http://dx.doi.org/10.1021/cm200581k,,*res and seebeck 700K and 1000K values extrapolated from 600K,248.9,3,4,12,20.74166667,van der Lee,"http://dx.doi.org/10.1016/0022-4596(89)90285-5,",68423,295,9.4062E+04,0.252808639,160,6,,
300,,0.0511002,-132.097,1.0244E-02,2,,,3.4148E-05,,,0.0025,Zn0.9975Al0.0025O,Zn1-xAlxO,,ZnO,,,1.9569E+01,,1.0244E-02,"solid state reaction, vacuum",polycrystalline,Guilmeau2009JEM,http://dx.doi.org/10.1007/s11664-009-0815-2,,,47.62,2,2,4,11.905,Abrahams,http://dx.doi.org/10.1107/S0567740869003876,26170,295,1.7450E+04,,186,12,,
400,,0.0504715,-135.054,1.4455E-02,2,,,3.6138E-05,,,0.0025,Zn0.9975Al0.0025O,Zn1-xAlxO,,ZnO,,,1.9813E+01,,1.4455E-02,"solid state reaction, vacuum",polycrystalline,Guilmeau2009JEM,http://dx.doi.org/10.1007/s11664-009-0815-2,,,47.62,2,2,4,11.905,Abrahams,http://dx.doi.org/10.1107/S0567740869003876,26170,295,1.8240E+04,,186,12,,
700,,0.041277,-180.753,5.5407E-02,2,,,7.9152E-05,,,0.0025,Zn0.9975Al0.0025O,Zn1-xAlxO,,ZnO,,,2.4227E+01,,5.5407E-02,"solid state reaction, vacuum",polycrystalline,Guilmeau2009JEM,http://dx.doi.org/10.1007/s11664-009-0815-2,,,47.62,2,2,4,11.905,Abrahams,http://dx.doi.org/10.1107/S0567740869003876,26170,295,3.2672E+04,,186,12,,
1000,,0.0239096,-218.521,1.9972E-01,2,,,1.9972E-04,,,0.0025,Zn0.9975Al0.0025O,Zn1-xAlxO,,ZnO,,,4.1824E+01,,1.9972E-01,"solid state reaction, vacuum",polycrystalline,Guilmeau2009JEM,http://dx.doi.org/10.1007/s11664-009-0815-2,,,47.62,2,2,4,11.905,Abrahams,http://dx.doi.org/10.1107/S0567740869003876,26170,295,4.7751E+04,,186,12,,
300,,0.0151081,-115.43,2.6457E-02,2,,,8.8192E-05,,,0.005,Zn0.995Al0.005O,Zn1-xAlxO,,ZnO,,,6.6190E+01,,2.6457E-02,"solid state reaction, vacuum",polycrystalline,Guilmeau2009JEM,http://dx.doi.org/10.1007/s11664-009-0815-2,,,47.62,2,2,4,11.905,Abrahams,http://dx.doi.org/10.1107/S0567740869003876,26170,295,1.3324E+04,,186,12,,
400,,0.0150295,-128.468,4.3924E-02,2,,,1.0981E-04,,,0.005,Zn0.995Al0.005O,Zn1-xAlxO,,ZnO,,,6.6536E+01,,4.3924E-02,"solid state reaction, vacuum",polycrystalline,Guilmeau2009JEM,http://dx.doi.org/10.1007/s11664-009-0815-2,,,47.62,2,2,4,11.905,Abrahams,http://dx.doi.org/10.1107/S0567740869003876,26170,295,1.6504E+04,,186,12,,
700,,0.0154224,-162.876,1.2041E-01,2,,,1.7201E-04,,,0.005,Zn0.995Al0.005O,Zn1-xAlxO,,ZnO,,,6.4841E+01,,1.2041E-01,"solid state reaction, vacuum",polycrystalline,Guilmeau2009JEM,http://dx.doi.org/10.1007/s11664-009-0815-2,,,47.62,2,2,4,11.905,Abrahams,http://dx.doi.org/10.1107/S0567740869003876,26170,295,2.6529E+04,,186,12,,
1000,,0.010943,-204.677,3.8283E-01,2,,,3.8283E-04,,,0.005,Zn0.995Al0.005O,Zn1-xAlxO,,ZnO,,,9.1383E+01,,3.8283E-01,"solid state reaction, vacuum",polycrystalline,Guilmeau2009JEM,http://dx.doi.org/10.1007/s11664-009-0815-2,,,47.62,2,2,4,11.905,Abrahams,http://dx.doi.org/10.1107/S0567740869003876,26170,295,4.1893E+04,,186,12,,
300,,0.0103143,-113.952,3.7768E-02,2,,,1.2589E-04,,,0.0075,Zn0.9925Al0.0075O,Zn1-xAlxO,,ZnO,,,9.6953E+01,,3.7768E-02,"solid state reaction, vacuum",polycrystalline,Guilmeau2009JEM,http://dx.doi.org/10.1007/s11664-009-0815-2,,,47.62,2,2,4,11.905,Abrahams,http://dx.doi.org/10.1107/S0567740869003876,26170,295,1.2985E+04,,186,12,,
400,,0.0103143,-123.495,5.9145E-02,2,,,1.4786E-04,,,0.0075,Zn0.9925Al0.0075O,Zn1-xAlxO,,ZnO,,,9.6953E+01,,5.9145E-02,"solid state reaction, vacuum",polycrystalline,Guilmeau2009JEM,http://dx.doi.org/10.1007/s11664-009-0815-2,,,47.62,2,2,4,11.905,Abrahams,http://dx.doi.org/10.1107/S0567740869003876,26170,295,1.5251E+04,,186,12,,
700,,0.0111002,-154.543,1.5061E-01,2,,,2.1516E-04,,,0.0075,Zn0.9925Al0.0075O,Zn1-xAlxO,,ZnO,,,9.0088E+01,,1.5061E-01,"solid state reaction, vacuum",polycrystalline,Guilmeau2009JEM,http://dx.doi.org/10.1007/s11664-009-0815-2,,,47.62,2,2,4,11.905,Abrahams,http://dx.doi.org/10.1107/S0567740869003876,26170,295,2.3884E+04,,186,12,,
1000,,0.00952849,-187.876,3.7044E-01,2,,,3.7044E-04,,,0.0075,Zn0.9925Al0.0075O,Zn1-xAlxO,,ZnO,,,1.0495E+02,,3.7044E-01,"solid state reaction, vacuum",polycrystalline,Guilmeau2009JEM,http://dx.doi.org/10.1007/s11664-009-0815-2,,,47.62,2,2,4,11.905,Abrahams,http://dx.doi.org/10.1107/S0567740869003876,26170,295,3.5297E+04,,186,12,,
300,,0.006778,-110.995,5.4529E-02,2,,,1.8176E-04,,,0.01,Zn0.99Al0.01O,Zn1-xAlxO,,ZnO,,,1.4754E+02,,5.4529E-02,"solid state reaction, vacuum",polycrystalline,Guilmeau2009JEM,http://dx.doi.org/10.1007/s11664-009-0815-2,,,47.62,2,2,4,11.905,Abrahams,http://dx.doi.org/10.1107/S0567740869003876,26170,295,1.2320E+04,,186,12,,
400,,0.00709234,-117.177,7.7438E-02,2,,,1.9360E-04,,,0.01,Zn0.99Al0.01O,Zn1-xAlxO,,ZnO,,,1.4100E+02,,7.7438E-02,"solid state reaction, vacuum",polycrystalline,Guilmeau2009JEM,http://dx.doi.org/10.1007/s11664-009-0815-2,,,47.62,2,2,4,11.905,Abrahams,http://dx.doi.org/10.1107/S0567740869003876,26170,295,1.3730E+04,,186,12,,
700,,0.00795678,-147.016,1.9015E-01,2,,,2.7164E-04,,,0.01,Zn0.99Al0.01O,Zn1-xAlxO,,ZnO,,,1.2568E+02,,1.9015E-01,"solid state reaction, vacuum",polycrystalline,Guilmeau2009JEM,http://dx.doi.org/10.1007/s11664-009-0815-2,,,47.62,2,2,4,11.905,Abrahams,http://dx.doi.org/10.1107/S0567740869003876,26170,295,2.1614E+04,,186,12,,
1000,,0.00772102,-175.78,4.0019E-01,2,,,4.0019E-04,,,0.01,Zn0.99Al0.01O,Zn1-xAlxO,,ZnO,,,1.2952E+02,,4.0019E-01,"solid state reaction, vacuum",polycrystalline,Guilmeau2009JEM,http://dx.doi.org/10.1007/s11664-009-0815-2,,,47.62,2,2,4,11.905,Abrahams,http://dx.doi.org/10.1107/S0567740869003876,26170,295,3.0899E+04,,186,12,,
300,,0.0213949,-144.866,2.9427E-02,2,,,9.8090E-05,,,0.03,Zn0.97Al0.03O,Zn1-xAlxO,,ZnO,,,4.6740E+01,,2.9427E-02,"solid state reaction, vacuum",polycrystalline,Guilmeau2009JEM,http://dx.doi.org/10.1007/s11664-009-0815-2,,,47.62,2,2,4,11.905,Abrahams,http://dx.doi.org/10.1107/S0567740869003876,26170,295,2.0986E+04,,186,12,,
400,,0.0214735,-149.839,4.1822E-02,2,,,1.0456E-04,,,0.03,Zn0.97Al0.03O,Zn1-xAlxO,,ZnO,,,4.6569E+01,,4.1822E-02,"solid state reaction, vacuum",polycrystalline,Guilmeau2009JEM,http://dx.doi.org/10.1007/s11664-009-0815-2,,,47.62,2,2,4,11.905,Abrahams,http://dx.doi.org/10.1107/S0567740869003876,26170,295,2.2452E+04,,186,12,,
700,,0.0221022,-177.527,9.9814E-02,2,,,1.4259E-04,,,0.03,Zn0.97Al0.03O,Zn1-xAlxO,,ZnO,,,4.5244E+01,,9.9814E-02,"solid state reaction, vacuum",polycrystalline,Guilmeau2009JEM,http://dx.doi.org/10.1007/s11664-009-0815-2,,,47.62,2,2,4,11.905,Abrahams,http://dx.doi.org/10.1107/S0567740869003876,26170,295,3.1516E+04,,186,12,,
1000,,0.0170727,-207.5,2.5219E-01,2,,,2.5219E-04,,,0.03,Zn0.97Al0.03O,Zn1-xAlxO,,ZnO,,,5.8573E+01,,2.5219E-01,"solid state reaction, vacuum",polycrystalline,Guilmeau2009JEM,http://dx.doi.org/10.1007/s11664-009-0815-2,,,47.62,2,2,4,11.905,Abrahams,http://dx.doi.org/10.1107/S0567740869003876,26170,295,4.3056E+04,,186,12,,
300,,0.0257653,-80.5607,7.5567E-03,2,,,2.5189E-05,,,0.02,SrMn0.98Mo0.02O3,SrMn1-xMoxO3,,SrMnO3,,,3.8812E+01,,7.5567E-03,"solid state reaction, air",polycrystalline,Hebert2007,http://dx.doi.org/10.1016/j.progsolidstchem.2007.01.027,,,234.85,4,5,20,11.7425,Daoud-Aladine,http://dx.doi.org/10.1103/PhysRevB.75.104417,157935,350,6.4900E+03,,194,24,,
400,,0.0260503,-73.8318,8.3702E-03,2,,,2.0925E-05,,,0.02,SrMn0.98Mo0.02O3,SrMn1-xMoxO3,,SrMnO3,,,3.8387E+01,,8.3702E-03,"solid state reaction, air",polycrystalline,Hebert2007,http://dx.doi.org/10.1016/j.progsolidstchem.2007.01.027,,,234.85,4,5,20,11.7425,Daoud-Aladine,http://dx.doi.org/10.1103/PhysRevB.75.104417,157935,350,5.4511E+03,,194,24,,
700,,0.0335085,-58.3178,7.1047E-03,2,,,1.0150E-05,,,0.02,SrMn0.98Mo0.02O3,SrMn1-xMoxO3,,SrMnO3,,,2.9843E+01,,7.1047E-03,"solid state reaction, air",polycrystalline,Hebert2007,http://dx.doi.org/10.1016/j.progsolidstchem.2007.01.027,,,234.85,4,5,20,11.7425,Daoud-Aladine,http://dx.doi.org/10.1103/PhysRevB.75.104417,157935,350,3.4010E+03,,194,24,,
1000,,0.0355363,-40.1869,4.5446E-03,2,,,4.5446E-06,,,0.02,SrMn0.98Mo0.02O3,SrMn1-xMoxO3,,SrMnO3,,,2.8140E+01,,4.5446E-03,"solid state reaction, air",polycrystalline,Hebert2007,http://dx.doi.org/10.1016/j.progsolidstchem.2007.01.027,,,234.85,4,5,20,11.7425,Daoud-Aladine,http://dx.doi.org/10.1103/PhysRevB.75.104417,157935,350,1.6150E+03,,194,24,,
