Repository: Luochenghuang/TEMANN

___           ___           ___           ___           ___           ___     
               /\  \         /\  \         /\__\         /\  \         /\__\         /\__\    
               \:\  \       /::\  \       /::|  |       /::\  \       /::|  |       /::|  |   
                \:\  \     /:/\:\  \     /:|:|  |      /:/\:\  \     /:|:|  |      /:|:|  |   
                /::\  \   /::\~\:\  \   /:/|:|__|__   /::\~\:\  \   /:/|:|  |__   /:/|:|  |__ 
               /:/\:\__\ /:/\:\ \:\__\ /:/ |::::\__\ /:/\:\ \:\__\ /:/ |:| /\__\ /:/ |:| /\__\
              /:/  \/__/ \:\~\:\ \/__/ \/__/~~/:/  / \/__\:\/:/  / \/__|:|/:/  / \/__|:|/:/  /

File: TE_survey_csv.csv (part 5 of 10)
T (K),Z*10^-4 reported,Resist. (Ohm.cm),Seebeck (uV/K),kappaZT,,Resist. (400K),Seebeck (400K),Pf (W/K^2/m),ZT,kappa (W/mK),x,Formula,series,T Max,family,,,Conduct. (S/cm),,Power Factor*T (W/mK),preparative route,final form,Authors,DOI,Comments,Comments,Cell Volume (A^3),Formula Units per Cell,Atoms per formula unit,total atoms per unit cell,average atomic volume,Author of Unit Cell,Unit Cell DOI,ICSD of structure,temp of ICSD (K),S^2,ke/ktotal,space group,# symmetry elements,,
,,,,,,,,,,,,,,,,,,,,,,,,,,,,,,,,,,,,,,,,,
300,,0.0154019,-110.28,2.3689E-02,2,,,7.8962E-05,,,0.04,SrMn0.96Mo0.04O3,SrMn1-xMoxO3,,SrMnO3,,,6.4927E+01,,2.3689E-02,"solid state reaction, air",polycrystalline,Hebert2007,http://dx.doi.org/10.1016/j.progsolidstchem.2007.01.027,,,234.85,4,5,20,11.7425,Daoud-Aladine,http://dx.doi.org/10.1103/PhysRevB.75.104417,157935,350,1.2162E+04,,194,24,,
400,,0.0151768,-105.047,2.9084E-02,2,,,7.2709E-05,,,0.04,SrMn0.96Mo0.04O3,SrMn1-xMoxO3,,SrMnO3,,,6.5890E+01,,2.9084E-02,"solid state reaction, air",polycrystalline,Hebert2007,http://dx.doi.org/10.1016/j.progsolidstchem.2007.01.027,,,234.85,4,5,20,11.7425,Daoud-Aladine,http://dx.doi.org/10.1103/PhysRevB.75.104417,157935,350,1.1035E+04,,194,24,,
700,,0.0173875,-88.5981,3.1602E-02,2,,,4.5145E-05,,,0.04,SrMn0.96Mo0.04O3,SrMn1-xMoxO3,,SrMnO3,,,5.7513E+01,,3.1602E-02,"solid state reaction, air",polycrystalline,Hebert2007,http://dx.doi.org/10.1016/j.progsolidstchem.2007.01.027,,,234.85,4,5,20,11.7425,Daoud-Aladine,http://dx.doi.org/10.1103/PhysRevB.75.104417,157935,350,7.8496E+03,,194,24,,
1000,,0.0229475,-74.3925,2.4117E-02,2,,,2.4117E-05,,,0.04,SrMn0.96Mo0.04O3,SrMn1-xMoxO3,,SrMnO3,,,4.3578E+01,,2.4117E-02,"solid state reaction, air",polycrystalline,Hebert2007,http://dx.doi.org/10.1016/j.progsolidstchem.2007.01.027,,,234.85,4,5,20,11.7425,Daoud-Aladine,http://dx.doi.org/10.1103/PhysRevB.75.104417,157935,350,5.5342E+03,,194,24,,
300,,0.248876,69.4361,5.8118E-04,1,,,1.9373E-06,0.000528343,1.1,0.3,Sm1.7Ca0.3MnO3,Sm1-xCaxMnO3,,CaMnO3,,,4.0181E+00,,5.8118E-04,"solid state reaction, air",polycrystalline,Hejtmanek1999PRB,http://dx.doi.org/10.1103/PhysRevB.60.14057,,,219.13,4,5,20,10.9565,Woodward,http://dx.doi.org/10.1021/cm980397u,85652,300,4.8214E+03,0.00267384,62,8,,
300,,0.00955255,-32.5663,3.3307E-03,1,,,1.1102E-05,0.001753013,1.9,0.5,Sm0.5Ca0.5MnO3,Sm1-xCaxMnO3,,CaMnO3,,,1.0468E+02,,3.3307E-03,"solid state reaction, air",polycrystalline,Hejtmanek1999PRB,http://dx.doi.org/10.1103/PhysRevB.60.14057,,,219.13,4,5,20,10.9565,Woodward,http://dx.doi.org/10.1021/cm980397u,85652,300,1.0606E+03,0.040330923,62,8,,
300,,0.0285342,-357.564,1.3442E-01,1,,,4.4807E-04,0.008282179,16.23,1,CaMnO3,Sm1-xCaxMnO3,,CaMnO3,,,3.5046E+01,,1.3442E-01,"solid state reaction, air",polycrystalline,Hejtmanek1999PRB,http://dx.doi.org/10.1103/PhysRevB.60.14057,,,206.97,4,5,20,10.3485,Poeppelmeier,http://dx.doi.org/10.1016/0022-4596(82)90292-4,35218,300,1.2785E+05,0.001580618,62,8,,
300,,1.05E-03,-133,5.0540E-01,7,,,1.6847E-03,0.063333333,7.98,y0.02,ZrNi1.98Cu0.02Sn,ZrNi1-x-yCoxCuySn,,ZrNiSn,,,9.5238E+02,,5.0540E-01,"arc melted, Ar",polycrystalline,Katsumyama2004JAC,http://dx.doi.org/10.1016/j.jallcom.2004.02.061,,*kappa extrapolated from 375 K,228.44,4,3,12,19.03666667,Jeitschko,http://dx.doi.org/10.1007/BF03038432,105382,300,1.7689E+04,0.08736126,216,96,,
400,,1.17E-03,-136,6.3288E-01,7,,,1.5822E-03,0.093139486,6.795,y0.02,ZrNi1.98Cu0.02Sn,ZrNi1-x-yCoxCuySn,,ZrNiSn,,,8.5543E+02,,6.3288E-01,"arc melted, Ar",polycrystalline,Katsumyama2004JAC,http://dx.doi.org/10.1016/j.jallcom.2004.02.061,,,228.44,4,3,12,19.03666667,Jeitschko,http://dx.doi.org/10.1007/BF03038432,105382,300,1.8496E+04,0.122869996,216,96,,
300,,8.76E-03,-95,3.0908E-02,7,,,1.0303E-04,0.005134142,6.02,x0.004y0.06,ZrNi0.76Co0.004Cu0.2Sn,ZrNi1-x-yCoxCuySn,,ZrNiSn,,,1.1416E+02,,3.0908E-02,"arc melted, Ar",polycrystalline,Katsumyama2004JAC,http://dx.doi.org/10.1016/j.jallcom.2004.02.061,,,228.44,4,3,12,19.03666667,Jeitschko,http://dx.doi.org/10.1007/BF03038432,105382,300,9.0250E+03,0.013880672,216,96,,
400,,6.95E-03,-130,9.7266E-02,7,,,2.4317E-04,0.018352111,5.3,0.005,ZrNi0.76Co0.004Cu0.2Sn,ZrNi1-x-yCoxCuySn,,ZrNiSn,,,1.4388E+02,,9.7266E-02,"arc melted, Ar",polycrystalline,Katsumyama2004JAC,http://dx.doi.org/10.1016/j.jallcom.2004.02.061,,,228.44,4,3,12,19.03666667,Jeitschko,http://dx.doi.org/10.1007/BF03038432,105382,300,1.6900E+04,0.026496539,216,96,,
300,,5.98E-04,-113,6.4059E-01,7,,,2.1353E-03,0.075362975,8.5,x0y0.02,ZrNiSn0.98Sb0.02,Zr1-xYxNiSn1-ySby,,ZrNiSn,,,1.6722E+03,,6.4059E-01,"arc melted, Ar",polycrystalline,Katsumyama2007JAC,http://dx.doi.org/10.1016/j.jallcom.2006.02.075,,*extrapolated from 350 K,228.44,4,3,12,19.03666667,Jeitschko,http://dx.doi.org/10.1007/BF03038432,105382,300,1.2769E+04,0.144009443,216,96,,
400,,6.24E-04,-137,1.2031E+00,7,,,3.0079E-03,0.151338494,7.95,x0y0.02,ZrNiSn0.98Sb0.02,Zr1-xYxNiSn1-ySby,,ZrNiSn,,,1.6026E+03,,1.2031E+00,"arc melted, Ar",polycrystalline,Katsumyama2007JAC,http://dx.doi.org/10.1016/j.jallcom.2006.02.075,,,228.44,4,3,12,19.03666667,Jeitschko,http://dx.doi.org/10.1007/BF03038432,105382,300,1.8769E+04,0.196742461,216,96,,
300,,7.71E-04,-92,3.2934E-01,7,,,1.0978E-03,0.039441739,8.35,x0.06y0.04,Zr0.94Y0.06NiSn0.96Sb0.04,Zr1-xYxNiSn1-ySby,,ZrNiSn,,,1.2970E+03,,3.2934E-01,"arc melted, Ar",polycrystalline,Katsumyama2007JAC,http://dx.doi.org/10.1016/j.jallcom.2006.02.075,,*extrapolated from 350 K,228.44,4,3,12,19.03666667,Jeitschko,http://dx.doi.org/10.1007/BF03038432,105382,300,8.4640E+03,0.113702556,216,96,,
400,,7.88E-04,-109,6.0310E-01,7,,,1.5077E-03,0.092641543,6.51,x0.06y0.04,Zr0.94Y0.06NiSn0.96Sb0.04,Zr1-xYxNiSn1-ySby,,ZrNiSn,,,1.2690E+03,,6.0310E-01,"arc melted, Ar",polycrystalline,Katsumyama2007JAC,http://dx.doi.org/10.1016/j.jallcom.2006.02.075,,,228.44,4,3,12,19.03666667,Jeitschko,http://dx.doi.org/10.1007/BF03038432,105382,300,1.1881E+04,0.190257862,216,96,,
300,,0.00122831,-119.188,3.4696E-01,7,,,1.1565E-03,0.050251597,6.90444,1,NbCoSn,NbCoxSn,,NbCoSn,,,8.1413E+02,,3.4696E-01,Floating zone melting,single crystal,Kimura2008APL,http://dx.doi.org/10.1063/1.2828713,,,210.86,4,3,12,17.57166667,Skolozdra,http://dx.doi.org/10.1016/0304-8853(93)90861-U,102553,300,1.4206E+04,0.086312686,216,96,,
400,,0.00141493,-137.005,5.3064E-01,7,,,1.3266E-03,0.066676394,7.9584,1,NbCoSn,NbCoxSn,,NbCoSn,,,7.0675E+02,,5.3064E-01,Floating zone melting,single crystal,Kimura2008APL,http://dx.doi.org/10.1063/1.2828713,,,210.86,4,3,12,17.57166667,Skolozdra,http://dx.doi.org/10.1016/0304-8853(93)90861-U,102553,300,1.8770E+04,0.086674052,216,96,,
700,,0.00203039,-168.074,9.7391E-01,7,,,1.3913E-03,0.099979863,9.74108,1,NbCoSn,NbCoxSn,,NbCoSn,,,4.9252E+02,,9.7391E-01,Floating zone melting,single crystal,Kimura2008APL,http://dx.doi.org/10.1063/1.2828713,,,210.86,4,3,12,17.57166667,Skolozdra,http://dx.doi.org/10.1016/0304-8853(93)90861-U,102553,300,2.8249E+04,0.086357744,216,96,,
1000,,0.00259029,-177.53,1.2167E+00,7,,,1.2167E-03,0.122572444,9.92664,1,NbCoSn,NbCoxSn,,NbCoSn,,,3.8606E+02,,1.2167E+00,Floating zone melting,single crystal,Kimura2008APL,http://dx.doi.org/10.1063/1.2828713,,,210.86,4,3,12,17.57166667,Skolozdra,http://dx.doi.org/10.1016/0304-8853(93)90861-U,102553,300,3.1517E+04,0.09489409,216,96,,
300,,0.00137411,-163.441,5.8321E-01,7,,,1.9440E-03,0.084685557,6.88672,1.05,NbCo1.05Sn,NbCoxSn,,NbCoSn,,,7.2774E+02,,5.8321E-01,Floating zone melting,single crystal,Kimura2008APL,http://dx.doi.org/10.1063/1.2828713,,,210.86,4,3,12,17.57166667,Skolozdra,http://dx.doi.org/10.1016/0304-8853(93)90861-U,102553,300,2.6713E+04,0.077352999,216,96,,
400,,0.0016302,-185.373,8.4316E-01,7,,,2.1079E-03,0.120287894,7.00955,1.05,NbCo1.05Sn,NbCoxSn,,NbCoSn,,,6.1342E+02,,8.4316E-01,Floating zone melting,single crystal,Kimura2008APL,http://dx.doi.org/10.1063/1.2828713,,,210.86,4,3,12,17.57166667,Skolozdra,http://dx.doi.org/10.1016/0304-8853(93)90861-U,102553,300,3.4363E+04,0.08541198,216,96,,
700,,0.00233598,-236.772,1.6799E+00,7,,,2.3999E-03,0.232283937,7.2322,1.05,NbCo1.05Sn,NbCoxSn,,NbCoSn,,,4.2809E+02,,1.6799E+00,Floating zone melting,single crystal,Kimura2008APL,http://dx.doi.org/10.1063/1.2828713,,,210.86,4,3,12,17.57166667,Skolozdra,http://dx.doi.org/10.1016/0304-8853(93)90861-U,102553,300,5.6061E+04,0.10109934,216,96,,
1000,,0.00297916,-250.86,2.1124E+00,7,,,2.1124E-03,0.27533795,7.6719,1.05,NbCo1.05Sn,NbCoxSn,,NbCoSn,,,3.3567E+02,,2.1124E+00,Floating zone melting,single crystal,Kimura2008APL,http://dx.doi.org/10.1063/1.2828713,,,210.86,4,3,12,17.57166667,Skolozdra,http://dx.doi.org/10.1016/0304-8853(93)90861-U,102553,300,6.2931E+04,0.10675619,216,96,,
300,,0.00111024,-130.766,4.6206E-01,7,,,1.5402E-03,0.07963356,5.80227,1.1,NbCo1.10Sn,NbCoxSn,,NbCoSn,,,9.0071E+02,,4.6206E-01,Floating zone melting,single crystal,Kimura2008APL,http://dx.doi.org/10.1063/1.2828713,,,210.86,4,3,12,17.57166667,Skolozdra,http://dx.doi.org/10.1016/0304-8853(93)90861-U,102553,300,1.7100E+04,0.113630856,216,96,,
400,,0.00129687,-151.928,7.1193E-01,7,,,1.7798E-03,0.122115456,5.83,1.1,NbCo1.10Sn,NbCoxSn,,NbCoSn,,,7.7109E+02,,7.1193E-01,Floating zone melting,single crystal,Kimura2008APL,http://dx.doi.org/10.1063/1.2828713,,,210.86,4,3,12,17.57166667,Skolozdra,http://dx.doi.org/10.1016/0304-8853(93)90861-U,102553,300,2.3082E+04,0.129087687,216,96,,
700,,0.0018429,-189.172,1.3593E+00,7,,,1.9418E-03,0.218130295,6.23152,1.1,NbCo1.10Sn,NbCoxSn,,NbCoSn,,,5.4262E+02,,1.3593E+00,Floating zone melting,single crystal,Kimura2008APL,http://dx.doi.org/10.1063/1.2828713,,,210.86,4,3,12,17.57166667,Skolozdra,http://dx.doi.org/10.1016/0304-8853(93)90861-U,102553,300,3.5786E+04,0.148727783,216,96,,
1000,,0.00242362,-199.4,1.6405E+00,7,,,1.6405E-03,0.242232068,6.77258,1.1,NbCo1.10Sn,NbCoxSn,,NbCoSn,,,4.1261E+02,,1.6405E+00,Floating zone melting,single crystal,Kimura2008APL,http://dx.doi.org/10.1063/1.2828713,,,210.86,4,3,12,17.57166667,Skolozdra,http://dx.doi.org/10.1016/0304-8853(93)90861-U,102553,300,3.9760E+04,0.148652136,216,96,,
300,,1.47E-04,-18.17146,6.7610E-02,,,,2.2537E-04,0.008327745,8.118681,,NbCo2Sn,NbCoxSn,,NbCoSn,,,6.8251E+03,,,,,,,,,,,,,,,,,,,0.615371794,,,,
300,,0.000160849,-8.13E+01,1.2341E+00,8,,,4.1137E-03,,,8,Bi92Sb8,Bi100-xSbx,,Bi-Sb,,,6.2170E+03,,1.2341E+00,"melted, vacuum",polcrystalline,Kitagawa2004JPCS,http://dx.doi.org/10.1016/j.jpcs.2004.01.010,,,195.59,6,1,6,32.59833333,Ehret,http://dx.doi.org/10.1021/ja01317a031,617054,300,6.6168E+03,,166,12,,
400,,0.000155432,-6.93E+01,1.2359E+00,8,,,3.0897E-03,,,8,Bi92Sb8,Bi100-xSbx,,Bi-Sb,,,6.4337E+03,,1.2359E+00,"melted, vacuum",polcrystalline,Kitagawa2004JPCS,http://dx.doi.org/10.1016/j.jpcs.2004.01.010,,,195.59,6,1,6,32.59833333,Ehret,http://dx.doi.org/10.1021/ja01317a031,617054,300,4.8024E+03,,166,12,,
300,,0.000182312,-8.08E+01,1.0730E+00,8,,,3.5767E-03,,,10,Bi90Sb10,Bi100-xSbx,,Bi-Sb,,,5.4851E+03,,1.0730E+00,"melted, vacuum",polcrystalline,Kitagawa2004JPCS,http://dx.doi.org/10.1016/j.jpcs.2004.01.010,,,195.59,6,1,6,32.59833333,Ehret,http://dx.doi.org/10.1021/ja01317a031,617054,300,6.5208E+03,,166,12,,
400,,0.000180761,-6.85E+01,1.0386E+00,8,,,2.5965E-03,,,10,Bi90Sb10,Bi100-xSbx,,Bi-Sb,,,5.5322E+03,,1.0386E+00,"melted, vacuum",polcrystalline,Kitagawa2004JPCS,http://dx.doi.org/10.1016/j.jpcs.2004.01.010,,,195.59,6,1,6,32.59833333,Ehret,http://dx.doi.org/10.1021/ja01317a031,617054,300,4.6935E+03,,166,12,,
300,,0.000172072,-8.53E+01,1.2683E+00,8,,,4.2277E-03,,,12,Bi88Sb12,Bi100-xSbx,,Bi-Sb,,,5.8115E+03,,1.2683E+00,"melted, vacuum",polcrystalline,Kitagawa2004JPCS,http://dx.doi.org/10.1016/j.jpcs.2004.01.010,,,195.59,6,1,6,32.59833333,Ehret,http://dx.doi.org/10.1021/ja01317a031,617054,300,7.2746E+03,,166,12,,
400,,0.000167887,-7.29E+01,1.2645E+00,8,,,3.1613E-03,,,12,Bi88Sb12,Bi100-xSbx,,Bi-Sb,,,5.9564E+03,,1.2645E+00,"melted, vacuum",polcrystalline,Kitagawa2004JPCS,http://dx.doi.org/10.1016/j.jpcs.2004.01.010,,,195.59,6,1,6,32.59833333,Ehret,http://dx.doi.org/10.1021/ja01317a031,617054,300,5.3074E+03,,166,12,,
300,,0.000256248,-8.13E+01,7.7467E-01,8,,,2.5822E-03,,,14,Bi86Sb14,Bi100-xSbx,,Bi-Sb,,,3.9025E+03,,7.7467E-01,"melted, vacuum",polcrystalline,Kitagawa2004JPCS,http://dx.doi.org/10.1016/j.jpcs.2004.01.010,,,195.59,6,1,6,32.59833333,Ehret,http://dx.doi.org/10.1021/ja01317a031,617054,300,6.6169E+03,,166,12,,
400,,0.000292608,-6.91E+01,6.5276E-01,8,,,1.6319E-03,,,14,Bi86Sb14,Bi100-xSbx,,Bi-Sb,,,3.4175E+03,,6.5276E-01,"melted, vacuum",polcrystalline,Kitagawa2004JPCS,http://dx.doi.org/10.1016/j.jpcs.2004.01.010,,,195.59,6,1,6,32.59833333,Ehret,http://dx.doi.org/10.1021/ja01317a031,617054,300,4.7750E+03,,166,12,,
300,,0.000259558,-7.52E+01,6.5404E-01,8,,,2.1801E-03,,,17,Bi83Sb17,Bi100-xSbx,,Bi-Sb,,,3.8527E+03,,6.5404E-01,"melted, vacuum",polcrystalline,Kitagawa2004JPCS,http://dx.doi.org/10.1016/j.jpcs.2004.01.010,,,195.59,6,1,6,32.59833333,Ehret,http://dx.doi.org/10.1021/ja01317a031,617054,300,5.6587E+03,,166,12,,
400,,0.000285183,-6.16E+01,5.3215E-01,8,,,1.3304E-03,,,17,Bi83Sb17,Bi100-xSbx,,Bi-Sb,,,3.5065E+03,,5.3215E-01,"melted, vacuum",polcrystalline,Kitagawa2004JPCS,http://dx.doi.org/10.1016/j.jpcs.2004.01.010,,,195.59,6,1,6,32.59833333,Ehret,http://dx.doi.org/10.1021/ja01317a031,617054,300,3.7940E+03,,166,12,,
700,,0.08931,8.02541,5.0482E-05,1,,,7.2116E-08,,,0,CaMn7O12,Ca(Mn3-xCux)Mn4O12,,CaMnO3,,,1.1197E+01,,5.0482E-05,"solid state reaction, air",polycrystalline,Kobayashi2004JAP,http://dx.doi.org/10.1063/1.1687532,,,598.91,3,20,60,9.981833333,Bochu,http://dx.doi.org/10.1016/0038-1098(80)90668-7,200971,300,6.4407E+01,,194,24,,
1000,,0.0405007,-20.1644,1.0039E-03,1,,,1.0039E-06,,,0,CaMn7O12,Ca(Mn3-xCux)Mn4O12,,CaMnO3,,,2.4691E+01,,1.0039E-03,"solid state reaction, air",polycrystalline,Kobayashi2004JAP,http://dx.doi.org/10.1063/1.1687532,,,598.91,3,20,60,9.981833333,Bochu,http://dx.doi.org/10.1016/0038-1098(80)90668-7,200971,300,4.0660E+02,,194,24,,
300,,0.513021,32.5598,6.1994E-05,1,,,2.0665E-07,,,0.5,CaMn6.5Cu0.5O12,Ca(Mn3-xCux)Mn4O12,,CaMnO3,,,1.9492E+00,,6.1994E-05,"solid state reaction, air",polycrystalline,Kobayashi2004JAP,http://dx.doi.org/10.1063/1.1687532,,,598.91,3,20,60,9.981833333,Bochu,http://dx.doi.org/10.1016/0038-1098(80)90668-7,200971,300,1.0601E+03,,194,24,,
400,,0.172634,9.29006,1.9997E-05,1,,,4.9993E-08,,,0.5,CaMn6.5Cu0.5O12,Ca(Mn3-xCux)Mn4O12,,CaMnO3,,,5.7926E+00,,1.9997E-05,"solid state reaction, air",polycrystalline,Kobayashi2004JAP,http://dx.doi.org/10.1063/1.1687532,,,598.91,3,20,60,9.981833333,Bochu,http://dx.doi.org/10.1016/0038-1098(80)90668-7,200971,300,8.6305E+01,,194,24,,
700,,0.0500867,-15.3459,3.2912E-04,1,,,4.7018E-07,,,0.5,CaMn6.5Cu0.5O12,Ca(Mn3-xCux)Mn4O12,,CaMnO3,,,1.9965E+01,,3.2912E-04,"solid state reaction, air",polycrystalline,Kobayashi2004JAP,http://dx.doi.org/10.1063/1.1687532,,,598.91,3,20,60,9.981833333,Bochu,http://dx.doi.org/10.1016/0038-1098(80)90668-7,200971,300,2.3550E+02,,194,24,,
1000,,0.0281389,-24.3591,2.1087E-03,1,,,2.1087E-06,,,0.5,CaMn6.5Cu0.5O12,Ca(Mn3-xCux)Mn4O12,,CaMnO3,,,3.5538E+01,,2.1087E-03,"solid state reaction, air",polycrystalline,Kobayashi2004JAP,http://dx.doi.org/10.1063/1.1687532,,,598.91,3,20,60,9.981833333,Bochu,http://dx.doi.org/10.1016/0038-1098(80)90668-7,200971,300,5.9337E+02,,194,24,,
300,,0.247652,-13.1349,2.0899E-05,1,,,6.9665E-08,,,1,CaMn6CuO12,Ca(Mn3-xCux)Mn4O12,,CaMnO3,,,4.0379E+00,,2.0899E-05,"solid state reaction, air",polycrystalline,Kobayashi2004JAP,http://dx.doi.org/10.1063/1.1687532,,,598.91,3,20,60,9.981833333,Bochu,http://dx.doi.org/10.1016/0038-1098(80)90668-7,200971,300,1.7253E+02,,194,24,,
400,,0.101057,-19.922,1.5709E-04,1,,,3.9273E-07,,,1,CaMn6CuO12,Ca(Mn3-xCux)Mn4O12,,CaMnO3,,,9.8954E+00,,1.5709E-04,"solid state reaction, air",polycrystalline,Kobayashi2004JAP,http://dx.doi.org/10.1063/1.1687532,,,598.91,3,20,60,9.981833333,Bochu,http://dx.doi.org/10.1016/0038-1098(80)90668-7,200971,300,3.9689E+02,,194,24,,
700,,0.0326349,-27.3305,1.6022E-03,1,,,2.2888E-06,,,1,CaMn6CuO12,Ca(Mn3-xCux)Mn4O12,,CaMnO3,,,3.0642E+01,,1.6022E-03,"solid state reaction, air",polycrystalline,Kobayashi2004JAP,http://dx.doi.org/10.1063/1.1687532,,,598.91,3,20,60,9.981833333,Bochu,http://dx.doi.org/10.1016/0038-1098(80)90668-7,200971,300,7.4696E+02,,194,24,,
1000,,0.0204067,-30.2012,4.4697E-03,1,,,4.4697E-06,,,1,CaMn6CuO12,Ca(Mn3-xCux)Mn4O12,,CaMnO3,,,4.9004E+01,,4.4697E-03,"solid state reaction, air",polycrystalline,Kobayashi2004JAP,http://dx.doi.org/10.1063/1.1687532,,,598.91,3,20,60,9.981833333,Bochu,http://dx.doi.org/10.1016/0038-1098(80)90668-7,200971,300,9.1211E+02,,194,24,,
300,,1720.91,-55.6808,5.4047E-08,1,,,1.8016E-10,,,,LiMn2O4,LiMn2O4,,LiMn2O4,,,5.8109E-04,,5.4047E-08,"solid state reaction, air",polycrystalline,Kobayashi2004JAP,http://dx.doi.org/10.1063/1.1687532,,,555.64,8,7,56,9.922142857,Berg,http://dx.doi.org/10.1016/S0167-2738(99)00235-0,89459,300,3.1004E+03,,227,192,,
400,,74.0928,-45.9919,1.1419E-06,1,,,2.8549E-09,,,,LiMn2O4,LiMn2O4,,LiMn2O4,,,1.3497E-02,,1.1419E-06,"solid state reaction, air",polycrystalline,Kobayashi2004JAP,http://dx.doi.org/10.1063/1.1687532,,,555.64,8,7,56,9.922142857,Berg,http://dx.doi.org/10.1016/S0167-2738(99)00235-0,89459,300,2.1153E+03,,227,192,,
700,,1.16732,-30.1768,5.4608E-05,1,,,7.8011E-08,,,,LiMn2O4,LiMn2O4,,LiMn2O4,,,8.5666E-01,,5.4608E-05,"solid state reaction, air",polycrystalline,Kobayashi2004JAP,http://dx.doi.org/10.1063/1.1687532,,,555.64,8,7,56,9.922142857,Berg,http://dx.doi.org/10.1016/S0167-2738(99)00235-0,89459,300,9.1064E+02,,227,192,,
1000,,0.261071,-19.4145,1.4438E-04,1,,,1.4438E-07,,,,LiMn2O4,LiMn2O4,,LiMn2O4,,,3.8304E+00,,1.4438E-04,"solid state reaction, air",polycrystalline,Kobayashi2004JAP,http://dx.doi.org/10.1063/1.1687532,,,555.64,8,7,56,9.922142857,Berg,http://dx.doi.org/10.1016/S0167-2738(99)00235-0,89459,300,3.7692E+02,,227,192,,
300,,0.0552875,-22.2738,2.6920E-04,1,,,8.9735E-07,,,0.5,Pr0.5Ca0.5MnO3,PrxCa1-xMnO3,,CaMnO3,,,1.8087E+01,,2.6920E-04,"solid state reaction, air",polycrystalline,Kobayashi2004JAP,http://dx.doi.org/10.1063/1.1687532,,,221.92,4,5,20,11.096,Woodward,http://dx.doi.org/10.1021/cm980397u,85650,300,4.9612E+02,,62,8,,
400,,0.0298067,-22.7685,6.9569E-04,1,,,1.7392E-06,,,0.5,Pr0.5Ca0.5MnO3,PrxCa1-xMnO3,,CaMnO3,,,3.3550E+01,,6.9569E-04,"solid state reaction, air",polycrystalline,Kobayashi2004JAP,http://dx.doi.org/10.1063/1.1687532,,,221.92,4,5,20,11.096,Woodward,http://dx.doi.org/10.1021/cm980397u,85650,300,5.1840E+02,,62,8,,
700,,0.0160953,-23.4352,2.3886E-03,1,,,3.4122E-06,,,0.5,Pr0.5Ca0.5MnO3,PrxCa1-xMnO3,,CaMnO3,,,6.2130E+01,,2.3886E-03,"solid state reaction, air",polycrystalline,Kobayashi2004JAP,http://dx.doi.org/10.1063/1.1687532,,,221.92,4,5,20,11.096,Woodward,http://dx.doi.org/10.1021/cm980397u,85650,300,5.4921E+02,,62,8,,
1000,,0.0127386,-23.7587,4.4312E-03,1,,,4.4312E-06,,,0.5,Pr0.5Ca0.5MnO3,PrxCa1-xMnO3,,CaMnO3,,,7.8502E+01,,4.4312E-03,"solid state reaction, air",polycrystalline,Kobayashi2004JAP,http://dx.doi.org/10.1063/1.1687532,,,221.92,4,5,20,11.096,Woodward,http://dx.doi.org/10.1021/cm980397u,85650,300,5.6448E+02,,62,8,,
300,,7.11E-04,4.08735,7.0491E-04,9,,,2.3497E-06,0.000184926,3.81187,0,Mo3Te4,Mo6Te8-xSx,,Mo3Te4,,,1.4065E+03,,7.0491E-04,"solid state reaction, vacuum",polycrystalline,Kurosaki2003JACa,http://dx.doi.org/10.1016/S0925-8388(02)01002-2,,,1039.77,6,7,42,24.75642857,Bars,http://dx.doi.org/10.1016/S0925-8388(02)01002-2,644477,300,1.6706E+01,0.270086825,148,6,,
400,,7.20E-04,7.50989,3.1332E-03,9,,,7.8331E-06,0.00080099,3.91172,0,Mo3Te4,Mo6Te8-xSx,,Mo3Te4,,,1.3889E+03,,3.1332E-03,"solid state reaction, vacuum",polycrystalline,Kurosaki2003JACa,http://dx.doi.org/10.1016/S0925-8388(02)01002-2,,,1039.77,6,7,42,24.75642857,Bars,http://dx.doi.org/10.1016/S0925-8388(02)01002-2,644477,300,5.6398E+01,0.34653696,148,6,,
700,,7.15E-04,16.5599,2.6848E-02,9,,,3.8354E-05,0.006030526,4.45197,0,Mo3Te4,Mo6Te8-xSx,,Mo3Te4,,,1.3986E+03,,2.6848E-02,"solid state reaction, vacuum",polycrystalline,Kurosaki2003JACa,http://dx.doi.org/10.1016/S0925-8388(02)01002-2,,,1039.77,6,7,42,24.75642857,Bars,http://dx.doi.org/10.1016/S0925-8388(02)01002-2,644477,300,2.7423E+02,0.536573964,148,6,,
1000,,7.23E-04,23.9118,7.9084E-02,9,,,7.9084E-05,0.014946413,5.29114,0,Mo3Te4,Mo6Te8-xSx,,Mo3Te4,,,1.3831E+03,,7.9084E-02,"solid state reaction, vacuum",polycrystalline,Kurosaki2003JACa,http://dx.doi.org/10.1016/S0925-8388(02)01002-2,,,1039.77,6,7,42,24.75642857,Bars,http://dx.doi.org/10.1016/S0925-8388(02)01002-2,644477,300,5.7177E+02,0.637826085,148,6,,
300,,7.67E-04,3.34933,4.3877E-04,9,,,1.4626E-06,0.000158231,2.77301,1,Mo6Te7S,Mo6Te8-xSx,,Mo3Te4,,,1.3038E+03,,4.3877E-04,"solid state reaction, vacuum",polycrystalline,Kurosaki2003JACa,http://dx.doi.org/10.1016/S0925-8388(02)01002-2,,,1039.77,6,7,42,24.75642857,Bars,http://dx.doi.org/10.1016/S0925-8388(02)01002-2,644477,300,1.1218E+01,0.344163081,148,6,,
400,,7.83E-04,5.48011,1.5342E-03,9,,,3.8355E-06,0.00049533,3.09729,1,Mo6Te7S,Mo6Te8-xSx,,Mo3Te4,,,1.2771E+03,,1.5342E-03,"solid state reaction, vacuum",polycrystalline,Kurosaki2003JACa,http://dx.doi.org/10.1016/S0925-8388(02)01002-2,,,1039.77,6,7,42,24.75642857,Bars,http://dx.doi.org/10.1016/S0925-8388(02)01002-2,644477,300,3.0032E+01,0.402444675,148,6,,
700,,8.17E-04,13.9768,1.6738E-02,9,,,2.3911E-05,0.004207081,3.97842,1,Mo6Te7S,Mo6Te8-xSx,,Mo3Te4,,,1.2240E+03,,1.6738E-02,"solid state reaction, vacuum",polycrystalline,Kurosaki2003JACa,http://dx.doi.org/10.1016/S0925-8388(02)01002-2,,,1039.77,6,7,42,24.75642857,Bars,http://dx.doi.org/10.1016/S0925-8388(02)01002-2,644477,300,1.9535E+02,0.525478777,148,6,,
1000,,8.33E-04,21.1078,5.3486E-02,9,,,5.3486E-05,0.011602871,4.60973,1,Mo6Te7S,Mo6Te8-xSx,,Mo3Te4,,,1.2005E+03,,5.3486E-02,"solid state reaction, vacuum",polycrystalline,Kurosaki2003JACa,http://dx.doi.org/10.1016/S0925-8388(02)01002-2,,,1039.77,6,7,42,24.75642857,Bars,http://dx.doi.org/10.1016/S0925-8388(02)01002-2,644477,300,4.4554E+02,0.635432372,148,6,,
300,,8.57E-04,6.30124,1.3899E-03,9,,,4.6331E-06,0.000654096,2.12496,2,Mo6Te6S2,Mo6Te8-xSx,,Mo3Te4,,,1.1669E+03,,1.3899E-03,"solid state reaction, vacuum",polycrystalline,Kurosaki2003JACa,http://dx.doi.org/10.1016/S0925-8388(02)01002-2,,,1039.77,6,7,42,24.75642857,Bars,http://dx.doi.org/10.1016/S0925-8388(02)01002-2,644477,300,3.9706E+01,0.401956911,148,6,,
400,,8.87E-04,8.06322,2.9319E-03,9,,,7.3298E-06,0.001234787,2.37444,2,Mo6Te6S2,Mo6Te8-xSx,,Mo3Te4,,,1.1274E+03,,2.9319E-03,"solid state reaction, vacuum",polycrystalline,Kurosaki2003JACa,http://dx.doi.org/10.1016/S0925-8388(02)01002-2,,,1039.77,6,7,42,24.75642857,Bars,http://dx.doi.org/10.1016/S0925-8388(02)01002-2,644477,300,6.5016E+01,0.46340957,148,6,,
700,,9.46E-04,11.6892,1.0111E-02,9,,,1.4444E-05,0.003449371,2.93114,2,Mo6Te6S2,Mo6Te8-xSx,,Mo3Te4,,,1.0571E+03,,1.0111E-02,"solid state reaction, vacuum",polycrystalline,Kurosaki2003JACa,http://dx.doi.org/10.1016/S0925-8388(02)01002-2,,,1039.77,6,7,42,24.75642857,Bars,http://dx.doi.org/10.1016/S0925-8388(02)01002-2,644477,300,1.3664E+02,0.615970861,148,6,,
1000,,1.00E-03,14.6136,2.1356E-02,9,,,2.1356E-05,0.006182272,3.45435,2,Mo6Te6S2,Mo6Te8-xSx,,Mo3Te4,,,1.0000E+03,,2.1356E-02,"solid state reaction, vacuum",polycrystalline,Kurosaki2003JACa,http://dx.doi.org/10.1016/S0925-8388(02)01002-2,,,1039.77,6,7,42,24.75642857,Bars,http://dx.doi.org/10.1016/S0925-8388(02)01002-2,644477,300,2.1356E+02,0.706355754,148,6,,
300,,0.00248814,138.814,2.3233E-01,4,,,7.7445E-04,,,0.1,CuRh0.9Mg0.1O2,CuRh1-xMgxO2,,CuCrO2,,,4.0191E+02,,2.3233E-01,"solid state reaction, air",polycrystalline,Kuriyama2006ICT,http://dx.doi.org/10.1109/ICT.2006.331289,,,140.56,3,4,12,11.71333333,Bertaut,http://dx.doi.org/10.1016/0022-3697(61)90220-7,29214,300,1.9269E+04,,166,12,,
400,,0.00270088,153.007,3.4672E-01,4,,,8.6680E-04,0.035498382,9.76717,0.1,CuRh0.9Mg0.1O2,CuRh1-xMgxO2,,CuCrO2,,,3.7025E+02,,3.4672E-01,"solid state reaction, air",polycrystalline,Kuriyama2006ICT,http://dx.doi.org/10.1109/ICT.2006.331289,,,140.56,3,4,12,11.71333333,Bertaut,http://dx.doi.org/10.1016/0022-3697(61)90220-7,29214,300,2.3411E+04,0.03699779,166,12,,
700,,0.00392099,203.027,7.3588E-01,4,,,1.0513E-03,0.073515711,10.0099,0.1,CuRh0.9Mg0.1O2,CuRh1-xMgxO2,,CuCrO2,,,2.5504E+02,,7.3588E-01,"solid state reaction, air",polycrystalline,Kuriyama2006ICT,http://dx.doi.org/10.1109/ICT.2006.331289,,,140.56,3,4,12,11.71333333,Bertaut,http://dx.doi.org/10.1016/0022-3697(61)90220-7,29214,300,4.1220E+04,0.043517345,166,12,,
1000,,0.00552975,265.993,1.2795E+00,4,,,1.2795E-03,0.152467292,8.39186,0.1,CuRh0.9Mg0.1O2,CuRh1-xMgxO2,,CuCrO2,,,1.8084E+02,,1.2795E+00,"solid state reaction, air",polycrystalline,Kuriyama2006ICT,http://dx.doi.org/10.1109/ICT.2006.331289,,,140.56,3,4,12,11.71333333,Bertaut,http://dx.doi.org/10.1016/0022-3697(61)90220-7,29214,300,7.0752E+04,0.052580668,166,12,,
300,,0.004761905,-53.6,1.8100E-02,2,,,6.0332E-05,0.004141796,4.37,"n=1, x0.2",Sr2Ti0.8Nb0.2O4,SrO(SrTi1-xNbxO3),,SrTiO3,,,2.1000E+02,,1.8100E-02,"solid state reaction, Ar",polycrystalline,Wang2009JAP,http://dx.doi.org/10.1063/1.3117943,,,187,2,7,14,13.35714286,Page,http://dx.doi.org/10.1063/1.3117943,162886,300,2.8730E+03,0.035176201,221,48,,
400,,0.005668934,-67.6,3.2244E-02,2,,,8.0611E-05,0.008981679,3.59,"n=1, x0.2",Sr2Ti0.8Nb0.2O4,SrO(SrTi1-xNbxO3),,SrTiO3,,,1.7640E+02,,3.2244E-02,"solid state reaction, Ar",polycrystalline,Wang2009JAP,http://dx.doi.org/10.1063/1.3117943,,,187,2,7,14,13.35714286,Page,http://dx.doi.org/10.1063/1.3117943,162886,300,4.5698E+03,0.047957214,221,48,,
700,,0.008654262,-110.3,9.8405E-02,2,,,1.4058E-04,0.039679604,2.48,"n=1, x0.2",Sr2Ti0.8Nb0.2O4,SrO(SrTi1-xNbxO3),,SrTiO3,,,1.1555E+02,,9.8405E-02,"solid state reaction, Ar",polycrystalline,Wang2009JAP,http://dx.doi.org/10.1063/1.3117943,,,187,2,7,14,13.35714286,Page,http://dx.doi.org/10.1063/1.3117943,162886,300,1.2166E+04,0.079580403,221,48,,
1000,,0.013333333,-167,2.0917E-01,2,,,2.0917E-04,0.108941406,1.92,"n=1, x0.2",Sr2Ti0.8Nb0.2O4,SrO(SrTi1-xNbxO3),,SrTiO3,,,7.5000E+01,,2.0917E-01,"solid state reaction, Ar",polycrystalline,Wang2009JAP,http://dx.doi.org/10.1063/1.3117943,,"*seebeck, resistivity extrapolated from700 K",187,2,7,14,13.35714286,Page,http://dx.doi.org/10.1063/1.3117943,162886,300,2.7889E+04,0.0953125,221,48,,
300,,0.001858736,-42.4,2.9016E-02,2,,,9.6719E-05,0.005849969,4.96,"n=2, x0.2",Sr3Ti1.6Nb0.4O7,SrO(SrTi1-xNbxO3)2,,SrTiO3,,,5.3800E+02,,2.9016E-02,"solid state reaction, Ar",polycrystalline,Wang2009JAP,http://dx.doi.org/10.1063/1.3117943,,,305,2,12,24,12.70833333,Page,http://dx.doi.org/10.1063/1.3117943,162886,300,1.7978E+03,0.079398387,221,48,,
400,,0.002173913,-57.16,6.0118E-02,2,,,1.5029E-04,0.015454418,3.89,"n=2, x0.2",Sr3Ti1.6Nb0.4O7,SrO(SrTi1-xNbxO3)2,,SrTiO3,,,4.6000E+02,,6.0118E-02,"solid state reaction, Ar",polycrystalline,Wang2009JAP,http://dx.doi.org/10.1063/1.3117943,,,305,2,12,24,12.70833333,Page,http://dx.doi.org/10.1063/1.3117943,162886,300,3.2673E+03,0.115413882,221,48,,
700,,0.004291845,-98.3,1.5760E-01,2,,,2.2515E-04,0.057941815,2.72,"n=2, x0.2",Sr3Ti1.6Nb0.4O7,SrO(SrTi1-xNbxO3)2,,SrTiO3,,,2.3300E+02,,1.5760E-01,"solid state reaction, Ar",polycrystalline,Wang2009JAP,http://dx.doi.org/10.1063/1.3117943,,,305,2,12,24,12.70833333,Page,http://dx.doi.org/10.1063/1.3117943,162886,300,9.6629E+03,0.146310294,221,48,,
1000,,0.0078125,-158,3.1954E-01,2,,,3.1954E-04,0.149317383,2.14,"n=2, x0.2",Sr3Ti1.6Nb0.4O7,SrO(SrTi1-xNbxO3)2,,SrTiO3,,,1.2800E+02,,3.1954E-01,"solid state reaction, Ar",polycrystalline,Wang2009JAP,http://dx.doi.org/10.1063/1.3117943,,"*seebeck, resistivity extrapolated from700 K",305,2,12,24,12.70833333,Page,http://dx.doi.org/10.1063/1.3117943,162886,300,2.4964E+04,0.145943925,221,48,,
300,,0.001451379,-52.14,5.6193E-02,2,,,1.8731E-04,0.005392806,10.42,n infinity,SrTi0.8Nb0.2O3,SrO(SrTi1-xNbxO3)2,,SrTiO3,,,6.8900E+02,,5.6193E-02,"solid state reaction, Ar",polycrystalline,Wang2009JAP,http://dx.doi.org/10.1063/1.3117943,,,240.63,4,5,20,12.0315,Page,http://dx.doi.org/10.1103/PhysRevLett.101.205502,162889,15,2.7186E+03,0.048401919,140,32,,
400,,0.001420455,-62.4,1.0965E-01,2,,,2.7412E-04,0.012720218,8.62,n infinity,SrTi0.8Nb0.2O3,SrO(SrTi1-xNbxO3)2,,SrTiO3,,,7.0400E+02,,1.0965E-01,"solid state reaction, Ar",polycrystalline,Wang2009JAP,http://dx.doi.org/10.1063/1.3117943,,,240.63,4,5,20,12.0315,Page,http://dx.doi.org/10.1103/PhysRevLett.101.205502,162889,15,3.8938E+03,0.079710441,140,32,,
700,,0.001709402,-110,4.9550E-01,2,,,7.0785E-04,0.100710366,4.92,n infinity,SrTi0.8Nb0.2O3,SrO(SrTi1-xNbxO3)2,,SrTiO3,,,5.8500E+02,,4.9550E-01,"solid state reaction, Ar",polycrystalline,Wang2009JAP,http://dx.doi.org/10.1063/1.3117943,,,240.63,4,5,20,12.0315,Page,http://dx.doi.org/10.1103/PhysRevLett.101.205502,162889,15,1.2100E+04,0.203085366,140,32,,
1000,,0.002564103,-164.9,1.0605E+00,2,,,1.0605E-03,0.337735156,3.14,n infinity,SrTi0.8Nb0.2O3,SrO(SrTi1-xNbxO3)2,,SrTiO3,,,3.9000E+02,,1.0605E+00,"solid state reaction, Ar",polycrystalline,Wang2009JAP,http://dx.doi.org/10.1063/1.3117943,,,240.63,4,5,20,12.0315,Page,http://dx.doi.org/10.1103/PhysRevLett.101.205502,162889,15,2.7192E+04,0.303057325,140,32,,
300,,0.007013213,-167,1.1930E-01,2,,,3.9766E-04,,,0.05,Sr0.95La0.05TiO3,Sr1-xLaxTiO3,,SrTiO3,,,1.4259E+02,,1.1930E-01,"solid state reaction, Ar",polycrystalline,Muta2003JAC,http://dx.doi.org/10.1016/S0925-8388(02)00972-6,,,59.83,1,5,5,11.966,Howard, http://dx.doi.org/10.1063/1.342963,65091,300,2.7889E+04,,221,48,,
400,,0.004427365,-188,3.1932E-01,2,,,7.9831E-04,,,0.05,Sr0.95La0.05TiO3,Sr1-xLaxTiO3,,SrTiO3,,,2.2587E+02,,3.1932E-01,"solid state reaction, Ar",polycrystalline,Muta2003JAC,http://dx.doi.org/10.1016/S0925-8388(02)00972-6,,,59.83,1,5,5,11.966,Howard, http://dx.doi.org/10.1063/1.342963,65091,300,3.5344E+04,,221,48,,
700,,0.009176669,-251,4.8057E-01,2,,,6.8653E-04,,,0.05,Sr0.95La0.05TiO3,Sr1-xLaxTiO3,,SrTiO3,,,1.0897E+02,,4.8057E-01,"solid state reaction, Ar",polycrystalline,Muta2003JAC,http://dx.doi.org/10.1016/S0925-8388(02)00972-6,,,59.83,1,5,5,11.966,Howard, http://dx.doi.org/10.1063/1.342963,65091,300,6.3001E+04,,221,48,,
1000,,0.018325859,-285,4.4323E-01,2,,,4.4323E-04,,,0.05,Sr0.95La0.05TiO3,Sr1-xLaxTiO3,,SrTiO3,,,5.4568E+01,,4.4323E-01,"solid state reaction, Ar",polycrystalline,Muta2003JAC,http://dx.doi.org/10.1016/S0925-8388(02)00972-6,,,59.83,1,5,5,11.966,Howard, http://dx.doi.org/10.1063/1.342963,65091,300,8.1225E+04,,221,48,,
300,,0.002614215,-97.6,1.0931E-01,2,,,3.6438E-04,0.018590979,5.88,0.1,Sr0.9La0.1TiO3,Sr1-xLaxTiO3,,SrTiO3,,,3.8252E+02,,1.0931E-01,"solid state reaction, Ar",polycrystalline,Muta2003JAC,http://dx.doi.org/10.1016/S0925-8388(02)00972-6,,,59.83,1,5,5,11.966,Howard, http://dx.doi.org/10.1063/1.342963,65091,300,9.5258E+03,0.047620335,221,48,,
400,,0.001650323,-115,3.2054E-01,2,,,8.0136E-04,0.060708962,5.28,0.1,Sr0.9La0.1TiO3,Sr1-xLaxTiO3,,SrTiO3,,,6.0594E+02,,3.2054E-01,"solid state reaction, Ar",polycrystalline,Muta2003JAC,http://dx.doi.org/10.1016/S0925-8388(02)00972-6,,,59.83,1,5,5,11.966,Howard, http://dx.doi.org/10.1063/1.342963,65091,300,1.3225E+04,0.112007461,221,48,,
700,,0.003658929,-179,6.1299E-01,2,,,8.7569E-04,0.160048392,3.83,0.1,Sr0.9La0.1TiO3,Sr1-xLaxTiO3,,SrTiO3,,,2.7330E+02,,6.1299E-01,"solid state reaction, Ar",polycrystalline,Muta2003JAC,http://dx.doi.org/10.1016/S0925-8388(02)00972-6,,,59.83,1,5,5,11.966,Howard, http://dx.doi.org/10.1063/1.342963,65091,300,3.2041E+04,0.121880739,221,48,,
1000,,0.007932542,-221,6.1570E-01,2,,,6.1570E-04,0.195461682,3.15,0.1,Sr0.9La0.1TiO3,Sr1-xLaxTiO3,,SrTiO3,,,1.2606E+02,,6.1570E-01,"solid state reaction, Ar",polycrystalline,Muta2003JAC,http://dx.doi.org/10.1016/S0925-8388(02)00972-6,,,59.83,1,5,5,11.966,Howard, http://dx.doi.org/10.1063/1.342963,65091,300,4.8841E+04,0.0976488,221,48,,
300,,0.00061297,-53.7,1.4113E-01,2,,,4.7045E-04,,,0.2,Sr0.8La0.2TiO3,Sr1-xLaxTiO3,,SrTiO3,,,1.6314E+03,,1.4113E-01,"solid state reaction, Ar",polycrystalline,Muta2003JAC,http://dx.doi.org/10.1016/S0925-8388(02)00972-6,,,60,1,5,5,12,Howard, http://dx.doi.org/10.1063/1.342963,65094,300,2.8837E+03,,221,48,,
400,,0.000533678,-64.7,3.1375E-01,2,,,7.8439E-04,,,0.2,Sr0.8La0.2TiO3,Sr1-xLaxTiO3,,SrTiO3,,,1.8738E+03,,3.1375E-01,"solid state reaction, Ar",polycrystalline,Muta2003JAC,http://dx.doi.org/10.1016/S0925-8388(02)00972-6,,,60,1,5,5,12,Howard, http://dx.doi.org/10.1063/1.342963,65094,300,4.1861E+03,,221,48,,
700,,0.00119206,-113,7.4982E-01,2,,,1.0712E-03,,,0.2,Sr0.8La0.2TiO3,Sr1-xLaxTiO3,,SrTiO3,,,8.3888E+02,,7.4982E-01,"solid state reaction, Ar",polycrystalline,Muta2003JAC,http://dx.doi.org/10.1016/S0925-8388(02)00972-6,,,60,1,5,5,12,Howard, http://dx.doi.org/10.1063/1.342963,65094,300,1.2769E+04,,221,48,,
1000,,0.002380618,-158,1.0486E+00,2,,,1.0486E-03,,,0.2,Sr0.8La0.2TiO3,Sr1-xLaxTiO3,,SrTiO3,,,4.2006E+02,,1.0486E+00,"solid state reaction, Ar",polycrystalline,Muta2003JAC,http://dx.doi.org/10.1016/S0925-8388(02)00972-6,,,60,1,5,5,12,Howard, http://dx.doi.org/10.1063/1.342963,65094,300,2.4964E+04,,221,48,,
300,,0.031417889,-271.305,7.0285E-02,7,,,2.3428E-04,0.011567378,6.0761,0,TiNiSn,Ti1-xNbxNiSn,,TiNiSn,,,3.1829E+01,,7.0285E-02,"arc-melted, vacuum",polycrystalline,Muta2009JAC,http://dx.doi.org/10.1016/j.jallcom.2008.02.041,,,208.21,4,3,12,17.35083333,Stadnyk,http://dx.doi.org/10.1016/j.jssc.2010.09.042,174568,300,7.3606E+04,0.003834504,216,96,,
400,,0.008392923,-295.891,4.1726E-01,7,,,1.0432E-03,0.08031864,5.1951,0,TiNiSn,Ti1-xNbxNiSn,,TiNiSn,,,1.1915E+02,,4.1726E-01,"arc-melted, vacuum",polycrystalline,Muta2009JAC,http://dx.doi.org/10.1016/j.jallcom.2008.02.041,,,208.21,4,3,12,17.35083333,Stadnyk,http://dx.doi.org/10.1016/j.jssc.2010.09.042,174568,300,8.7551E+04,0.022384256,216,96,,
700,,0.002761043,-255.058,1.6493E+00,7,,,2.3562E-03,0.362358717,4.5516,0,TiNiSn,Ti1-xNbxNiSn,,TiNiSn,,,3.6218E+02,,1.6493E+00,"arc-melted, vacuum",polycrystalline,Muta2009JAC,http://dx.doi.org/10.1016/j.jallcom.2008.02.041,,,208.21,4,3,12,17.35083333,Stadnyk,http://dx.doi.org/10.1016/j.jssc.2010.09.042,174568,300,6.5055E+04,0.135909758,216,96,,
1000,,0.00162668,-159.717,1.5682E+00,7,,,1.5682E-03,0.243444308,6.4417,0,TiNiSn,Ti1-xNbxNiSn,,TiNiSn,,,6.1475E+02,,1.5682E+00,"arc-melted, vacuum",polycrystalline,Muta2009JAC,http://dx.doi.org/10.1016/j.jallcom.2008.02.041,,,208.21,4,3,12,17.35083333,Stadnyk,http://dx.doi.org/10.1016/j.jssc.2010.09.042,174568,300,2.5510E+04,0.232855855,216,96,,
300,,0.001155085,-177.319,8.1662E-01,7,,,2.7221E-03,0.118473741,6.8928,0.01,Ti0.99Nb0.01NiSn,Ti1-xNbxNiSn,,TiNiSn,,,8.6574E+02,,8.1662E-01,"arc-melted, vacuum",polycrystalline,Muta2009JAC,http://dx.doi.org/10.1016/j.jallcom.2008.02.041,,,208.21,4,3,12,17.35083333,Stadnyk,http://dx.doi.org/10.1016/j.jssc.2010.09.042,174568,300,3.1442E+04,0.09193934,216,96,,
400,,0.001240099,-192.458,1.1947E+00,7,,,2.9869E-03,0.203822375,5.8617,0.01,Ti0.99Nb0.01NiSn,Ti1-xNbxNiSn,,TiNiSn,,,8.0639E+02,,1.1947E+00,"arc-melted, vacuum",polycrystalline,Muta2009JAC,http://dx.doi.org/10.1016/j.jallcom.2008.02.041,,,208.21,4,3,12,17.35083333,Stadnyk,http://dx.doi.org/10.1016/j.jssc.2010.09.042,174568,300,3.7040E+04,0.134267143,216,96,,
700,,0.001275479,-211.295,2.4502E+00,7,,,3.5003E-03,0.508510843,4.8184,0.01,Ti0.99Nb0.01NiSn,Ti1-xNbxNiSn,,TiNiSn,,,7.8402E+02,,2.4502E+00,"arc-melted, vacuum",polycrystalline,Muta2009JAC,http://dx.doi.org/10.1016/j.jallcom.2008.02.041,,,208.21,4,3,12,17.35083333,Stadnyk,http://dx.doi.org/10.1016/j.jssc.2010.09.042,174568,300,4.4646E+04,0.277914754,216,96,,
1000,,0.001142318,-172.594,2.6077E+00,7,,,2.6077E-03,0.414473123,6.2917,0.01,Ti0.99Nb0.01NiSn,Ti1-xNbxNiSn,,TiNiSn,,,8.7541E+02,,2.6077E+00,"arc-melted, vacuum",polycrystalline,Muta2009JAC,http://dx.doi.org/10.1016/j.jallcom.2008.02.041,,,208.21,4,3,12,17.35083333,Stadnyk,http://dx.doi.org/10.1016/j.jssc.2010.09.042,174568,300,2.9789E+04,0.339496117,216,96,,
300,,0.00065392,-139.982,8.9896E-01,7,,,2.9965E-03,0.121054378,7.4261,0.02,Ti0.98Nb0.02NiSn,Ti1-xNbxNiSn,,TiNiSn,,,1.5292E+03,,8.9896E-01,"arc-melted, vacuum",polycrystalline,Muta2009JAC,http://dx.doi.org/10.1016/j.jallcom.2008.02.041,,,208.21,4,3,12,17.35083333,Stadnyk,http://dx.doi.org/10.1016/j.jssc.2010.09.042,174568,300,1.9595E+04,0.150739107,216,96,,
400,,0.000727215,-158.575,1.3831E+00,7,,,3.4579E-03,0.218564595,6.3283,0.02,Ti0.98Nb0.02NiSn,Ti1-xNbxNiSn,,TiNiSn,,,1.3751E+03,,1.3831E+00,"arc-melted, vacuum",polycrystalline,Muta2009JAC,http://dx.doi.org/10.1016/j.jallcom.2008.02.041,,,208.21,4,3,12,17.35083333,Stadnyk,http://dx.doi.org/10.1016/j.jssc.2010.09.042,174568,300,2.5146E+04,0.212080236,216,96,,
700,,0.000907836,-188.543,2.7410E+00,7,,,3.9157E-03,0.539039134,5.085,0.02,Ti0.98Nb0.02NiSn,Ti1-xNbxNiSn,,TiNiSn,,,1.1015E+03,,2.7410E+00,"arc-melted, vacuum",polycrystalline,Muta2009JAC,http://dx.doi.org/10.1016/j.jallcom.2008.02.041,,,208.21,4,3,12,17.35083333,Stadnyk,http://dx.doi.org/10.1016/j.jssc.2010.09.042,174568,300,3.5548E+04,0.369989412,216,96,,
1000,,0.000960366,-174.312,3.1639E+00,7,,,3.1639E-03,0.529517135,5.975,0.02,Ti0.98Nb0.02NiSn,Ti1-xNbxNiSn,,TiNiSn,,,1.0413E+03,,3.1639E+00,"arc-melted, vacuum",polycrystalline,Muta2009JAC,http://dx.doi.org/10.1016/j.jallcom.2008.02.041,,,208.21,4,3,12,17.35083333,Stadnyk,http://dx.doi.org/10.1016/j.jssc.2010.09.042,174568,300,3.0385E+04,0.425221556,216,96,,
300,,0.000350664,-96.2097,7.9189E-01,7,,,2.6396E-03,0.113786134,6.9595,0.05,Ti0.95Nb0.05NiSn,Ti1-xNbxNiSn,,TiNiSn,,,2.8517E+03,,7.9189E-01,"arc-melted, vacuum",polycrystalline,Muta2009JAC,http://dx.doi.org/10.1016/j.jallcom.2008.02.041,,,208.21,4,3,12,17.35083333,Stadnyk,http://dx.doi.org/10.1016/j.jssc.2010.09.042,174568,300,9.2563E+03,0.299944875,216,96,,
400,,0.000395775,-110.94,1.2439E+00,7,,,3.1098E-03,0.195021878,6.3783,0.05,Ti0.95Nb0.05NiSn,Ti1-xNbxNiSn,,TiNiSn,,,2.5267E+03,,1.2439E+00,"arc-melted, vacuum",polycrystalline,Muta2009JAC,http://dx.doi.org/10.1016/j.jallcom.2008.02.041,,,208.21,4,3,12,17.35083333,Stadnyk,http://dx.doi.org/10.1016/j.jssc.2010.09.042,174568,300,1.2308E+04,0.386631146,216,96,,
700,,0.000566575,-146.063,2.6359E+00,7,,,3.7655E-03,0.50190418,5.2517,0.05,Ti0.95Nb0.05NiSn,Ti1-xNbxNiSn,,TiNiSn,,,1.7650E+03,,2.6359E+00,"arc-melted, vacuum",polycrystalline,Muta2009JAC,http://dx.doi.org/10.1016/j.jallcom.2008.02.041,,,208.21,4,3,12,17.35083333,Stadnyk,http://dx.doi.org/10.1016/j.jssc.2010.09.042,174568,300,2.1334E+04,0.574024205,216,96,,
1000,,0.000725805,-142.549,2.7997E+00,7,,,2.7997E-03,0.509801867,5.4917,0.05,Ti0.95Nb0.05NiSn,Ti1-xNbxNiSn,,TiNiSn,,,1.3778E+03,,2.7997E+00,"arc-melted, vacuum",polycrystalline,Muta2009JAC,http://dx.doi.org/10.1016/j.jallcom.2008.02.041,,,208.21,4,3,12,17.35083333,Stadnyk,http://dx.doi.org/10.1016/j.jssc.2010.09.042,174568,300,2.0320E+04,0.61215711,216,96,,
300,,0.031417889,-353.714,1.1947E-01,7,,,3.9822E-04,0.011778524,10.1428,0,ZrNiSn,Zr1-yNbyNiSn,,ZrNiSn,,,3.1829E+01,,1.1947E-01,"arc-melted, vacuum",polycrystalline,Muta2009JAC,http://dx.doi.org/10.1016/j.jallcom.2008.02.041,,,226.87,4,3,12,18.90583333,Skolozdra,http://dx.doi.org/10.1016/0304-8853(93)90861-U,646828,300,1.2511E+05,0.00229708,216,96,,
400,,0.008742023,-342.674,5.3729E-01,7,,,1.3432E-03,0.064001427,8.395,0,ZrNiSn,Zr1-yNbyNiSn,,ZrNiSn,,,1.1439E+02,,5.3729E-01,"arc-melted, vacuum",polycrystalline,Muta2009JAC,http://dx.doi.org/10.1016/j.jallcom.2008.02.041,,,226.87,4,3,12,18.90583333,Skolozdra,http://dx.doi.org/10.1016/0304-8853(93)90861-U,646828,300,1.1743E+05,0.013298945,216,96,,
700,,0.002797367,-284.671,2.0278E+00,7,,,2.8969E-03,0.338827093,5.9849,0,ZrNiSn,Zr1-yNbyNiSn,,ZrNiSn,,,3.5748E+02,,2.0278E+00,"arc-melted, vacuum",polycrystalline,Muta2009JAC,http://dx.doi.org/10.1016/j.jallcom.2008.02.041,,,226.87,4,3,12,18.90583333,Skolozdra,http://dx.doi.org/10.1016/0304-8853(93)90861-U,646828,300,8.1038E+04,0.102019103,216,96,,
1000,,0.001589818,-212.937,2.8520E+00,7,,,2.8520E-03,0.42941353,6.6417,0,ZrNiSn,Zr1-yNbyNiSn,,ZrNiSn,,,6.2900E+02,,2.8520E+00,"arc-melted, vacuum",polycrystalline,Muta2009JAC,http://dx.doi.org/10.1016/j.jallcom.2008.02.041,,,226.87,4,3,12,18.90583333,Skolozdra,http://dx.doi.org/10.1016/0304-8853(93)90861-U,646828,300,4.5342E+04,0.231080494,216,96,,
300,,0.00109507,-170.876,7.9991E-01,7,,,2.6664E-03,0.082668744,9.6761,0.01,Zr0.99Nb0.01NiSn,Zr1-yNbyNiSn,,ZrNiSn,,,9.1318E+02,,7.9991E-01,"arc-melted, vacuum",polycrystalline,Muta2009JAC,http://dx.doi.org/10.1016/j.jallcom.2008.02.041,,,226.87,4,3,12,18.90583333,Skolozdra,http://dx.doi.org/10.1016/0304-8853(93)90861-U,646828,300,2.9199E+04,0.069082656,216,96,,
