Repository: Luochenghuang/TEMANN

___           ___           ___           ___           ___           ___     
               /\  \         /\  \         /\__\         /\  \         /\__\         /\__\    
               \:\  \       /::\  \       /::|  |       /::\  \       /::|  |       /::|  |   
                \:\  \     /:/\:\  \     /:|:|  |      /:/\:\  \     /:|:|  |      /:|:|  |   
                /::\  \   /::\~\:\  \   /:/|:|__|__   /::\~\:\  \   /:/|:|  |__   /:/|:|  |__ 
               /:/\:\__\ /:/\:\ \:\__\ /:/ |::::\__\ /:/\:\ \:\__\ /:/ |:| /\__\ /:/ |:| /\__\
              /:/  \/__/ \:\~\:\ \/__/ \/__/~~/:/  / \/__\:\/:/  / \/__|:|/:/  / \/__|:|/:/  /

File: TE_survey_csv.csv (part 6 of 10)
T (K),Z*10^-4 reported,Resist. (Ohm.cm),Seebeck (uV/K),kappaZT,,Resist. (400K),Seebeck (400K),Pf (W/K^2/m),ZT,kappa (W/mK),x,Formula,series,T Max,family,,,Conduct. (S/cm),,Power Factor*T (W/mK),preparative route,final form,Authors,DOI,Comments,Comments,Cell Volume (A^3),Formula Units per Cell,Atoms per formula unit,total atoms per unit cell,average atomic volume,Author of Unit Cell,Unit Cell DOI,ICSD of structure,temp of ICSD (K),S^2,ke/ktotal,space group,# symmetry elements,,
,,,,,,,,,,,,,,,,,,,,,,,,,,,,,,,,,,,,,,,,,
400,,0.001240347,-189.025,1.1523E+00,7,,,2.8807E-03,0.140320851,8.2117,0.01,Zr0.99Nb0.01NiSn,Zr1-yNbyNiSn,,ZrNiSn,,,8.0623E+02,,1.1523E+00,"arc-melted, vacuum",polycrystalline,Muta2009JAC,http://dx.doi.org/10.1016/j.jallcom.2008.02.041,,,226.87,4,3,12,18.90583333,Skolozdra,http://dx.doi.org/10.1016/0304-8853(93)90861-U,646828,300,3.5730E+04,0.095823834,216,96,,
700,,0.001348732,-228.446,2.7086E+00,7,,,3.8694E-03,0.447571084,6.0517,0.01,Zr0.99Nb0.01NiSn,Zr1-yNbyNiSn,,ZrNiSn,,,7.4144E+02,,2.7086E+00,"arc-melted, vacuum",polycrystalline,Muta2009JAC,http://dx.doi.org/10.1016/j.jallcom.2008.02.041,,,226.87,4,3,12,18.90583333,Skolozdra,http://dx.doi.org/10.1016/0304-8853(93)90861-U,646828,300,5.2188E+04,0.209259282,216,96,,
1000,,0.001214574,-210.789,3.6582E+00,7,,,3.6582E-03,0.603500311,6.0617,0.01,Zr0.99Nb0.01NiSn,Zr1-yNbyNiSn,,ZrNiSn,,,8.2333E+02,,3.6582E+00,"arc-melted, vacuum",polycrystalline,Muta2009JAC,http://dx.doi.org/10.1016/j.jallcom.2008.02.041,,,226.87,4,3,12,18.90583333,Skolozdra,http://dx.doi.org/10.1016/0304-8853(93)90861-U,646828,300,4.4432E+04,0.331414448,216,96,,
300,,0.000615745,-131.398,8.4120E-01,7,,,2.8040E-03,0.083623065,10.0594,0.02,Zr0.98Nb0.02NiSn,Zr1-yNbyNiSn,,ZrNiSn,,,1.6241E+03,,8.4120E-01,"arc-melted, vacuum",polycrystalline,Muta2009JAC,http://dx.doi.org/10.1016/j.jallcom.2008.02.041,,,226.87,4,3,12,18.90583333,Skolozdra,http://dx.doi.org/10.1016/0304-8853(93)90861-U,646828,300,1.7265E+04,0.11817848,216,96,,
400,,0.000691477,-148.254,1.2714E+00,7,,,3.1786E-03,0.146507724,8.6783,0.02,Zr0.98Nb0.02NiSn,Zr1-yNbyNiSn,,ZrNiSn,,,1.4462E+03,,1.2714E+00,"arc-melted, vacuum",polycrystalline,Muta2009JAC,http://dx.doi.org/10.1016/j.jallcom.2008.02.041,,,226.87,4,3,12,18.90583333,Skolozdra,http://dx.doi.org/10.1016/0304-8853(93)90861-U,646828,300,2.1979E+04,0.162643799,216,96,,
700,,0.00087395,-193.681,3.0046E+00,7,,,4.2923E-03,0.465705367,6.4517,0.02,Zr0.98Nb0.02NiSn,Zr1-yNbyNiSn,,ZrNiSn,,,1.1442E+03,,3.0046E+00,"arc-melted, vacuum",polycrystalline,Muta2009JAC,http://dx.doi.org/10.1016/j.jallcom.2008.02.041,,,226.87,4,3,12,18.90583333,Skolozdra,http://dx.doi.org/10.1016/0304-8853(93)90861-U,646828,300,3.7512E+04,0.302919361,216,96,,
1000,,0.000951602,-196.196,4.0451E+00,7,,,4.0451E-03,0.651557074,6.2083,0.02,Zr0.98Nb0.02NiSn,Zr1-yNbyNiSn,,ZrNiSn,,,1.0509E+03,,4.0451E+00,"arc-melted, vacuum",polycrystalline,Muta2009JAC,http://dx.doi.org/10.1016/j.jallcom.2008.02.041,,,226.87,4,3,12,18.90583333,Skolozdra,http://dx.doi.org/10.1016/0304-8853(93)90861-U,646828,300,3.8493E+04,0.413011356,216,96,,
300,,0.000337249,-78.184,5.4376E-01,7,,,1.8125E-03,0.061376527,8.8594,0.05,Zr0.95Nb0.05NiSn,Zr1-yNbyNiSn,,ZrNiSn,,,2.9652E+03,,5.4376E-01,"arc-melted, vacuum",polycrystalline,Muta2009JAC,http://dx.doi.org/10.1016/j.jallcom.2008.02.041,,,226.87,4,3,12,18.90583333,Skolozdra,http://dx.doi.org/10.1016/0304-8853(93)90861-U,646828,300,6.1127E+03,0.244994519,216,96,,
400,,0.000364333,-89.0283,8.7020E-01,7,,,2.1755E-03,0.105970331,8.2117,0.05,Zr0.95Nb0.05NiSn,Zr1-yNbyNiSn,,ZrNiSn,,,2.7447E+03,,8.7020E-01,"arc-melted, vacuum",polycrystalline,Muta2009JAC,http://dx.doi.org/10.1016/j.jallcom.2008.02.041,,,226.87,4,3,12,18.90583333,Skolozdra,http://dx.doi.org/10.1016/0304-8853(93)90861-U,646828,300,7.9260E+03,0.326225537,216,96,,
700,,0.000473698,-129.304,2.4707E+00,7,,,3.5296E-03,0.370509064,6.6684,0.05,Zr0.95Nb0.05NiSn,Zr1-yNbyNiSn,,ZrNiSn,,,2.1111E+03,,2.4707E+00,"arc-melted, vacuum",polycrystalline,Muta2009JAC,http://dx.doi.org/10.1016/j.jallcom.2008.02.041,,,226.87,4,3,12,18.90583333,Skolozdra,http://dx.doi.org/10.1016/0304-8853(93)90861-U,646828,300,1.6720E+04,0.540710425,216,96,,
1000,,0.000586514,-150.706,3.8724E+00,7,,,3.8724E-03,0.620411774,6.2417,0.05,Zr0.95Nb0.05NiSn,Zr1-yNbyNiSn,,ZrNiSn,,,1.7050E+03,,3.8724E+00,"arc-melted, vacuum",polycrystalline,Muta2009JAC,http://dx.doi.org/10.1016/j.jallcom.2008.02.041,,,226.87,4,3,12,18.90583333,Skolozdra,http://dx.doi.org/10.1016/0304-8853(93)90861-U,646828,300,2.2712E+04,0.666513226,216,96,,
300,,0.045864406,50.1234,1.6433E-03,3,,,5.4778E-06,,,0,Ca3Co4O9,Lax(Ca3Co4O9),,Ca3Co4O9,,,2.1803E+01,,1.6433E-03,"sol-gel, air",polycrystalline,Nan2002SSC,http://dx.doi.org/10.1016/S0038-1098(02)00555-0,,,147.11,2,6.77,13.54,10.8648449,Nakatsugawa,http://dx.doi.org/10.1143/JJAP.46.3004,160556,300,2.5124E+03,,12,8,,
400,,0.041030186,58.0016,3.2797E-03,3,,,8.1993E-06,,,0,Ca3Co4O9,Lax(Ca3Co4O9),,Ca3Co4O9,,,2.4372E+01,,3.2797E-03,"sol-gel, air",polycrystalline,Nan2002SSC,http://dx.doi.org/10.1016/S0038-1098(02)00555-0,,,147.11,2,6.77,13.54,10.8648449,Nakatsugawa,http://dx.doi.org/10.1143/JJAP.46.3004,160556,300,3.3642E+03,,12,8,,
700,,0.028737366,84.2826,1.7303E-02,3,,,2.4719E-05,,,0,Ca3Co4O9,Lax(Ca3Co4O9),,Ca3Co4O9,,,3.4798E+01,,1.7303E-02,"sol-gel, air",polycrystalline,Nan2002SSC,http://dx.doi.org/10.1016/S0038-1098(02)00555-0,,,147.11,2,6.77,13.54,10.8648449,Nakatsugawa,http://dx.doi.org/10.1143/JJAP.46.3004,160556,300,7.1036E+03,,12,8,,
1000,,0.026053065,118.607,5.3996E-02,3,,,5.3996E-05,,,0,Ca3Co4O9,Lax(Ca3Co4O9),,Ca3Co4O9,,,3.8383E+01,,5.3996E-02,"sol-gel, air",polycrystalline,Nan2002SSC,http://dx.doi.org/10.1016/S0038-1098(02)00555-0,,,147.11,2,6.77,13.54,10.8648449,Nakatsugawa,http://dx.doi.org/10.1143/JJAP.46.3004,160556,300,1.4068E+04,,12,8,,
300,,0.04077738,62.1344,2.8403E-03,3,,,9.4677E-06,,,0.05,La0.05Ca2.85Co3.8O8.55,Lax(Ca3Co4O9),,Ca3Co4O9,,,2.4523E+01,,2.8403E-03,"sol-gel, air",polycrystalline,Nan2002SSC,http://dx.doi.org/10.1016/S0038-1098(02)00555-0,,,147.11,2,6.77,13.54,10.8648449,Nakatsugawa,http://dx.doi.org/10.1143/JJAP.46.3004,160556,300,3.8607E+03,,12,8,,
400,,0.037831785,70.013,5.1828E-03,3,,,1.2957E-05,,,0.05,La0.05Ca2.85Co3.8O8.55,Lax(Ca3Co4O9),,Ca3Co4O9,,,2.6433E+01,,5.1828E-03,"sol-gel, air",polycrystalline,Nan2002SSC,http://dx.doi.org/10.1016/S0038-1098(02)00555-0,,,147.11,2,6.77,13.54,10.8648449,Nakatsugawa,http://dx.doi.org/10.1143/JJAP.46.3004,160556,300,4.9018E+03,,12,8,,
700,,0.02510973,88.58,2.1874E-02,3,,,3.1249E-05,,,0.05,La0.05Ca2.85Co3.8O8.55,Lax(Ca3Co4O9),,Ca3Co4O9,,,3.9825E+01,,2.1874E-02,"sol-gel, air",polycrystalline,Nan2002SSC,http://dx.doi.org/10.1016/S0038-1098(02)00555-0,,,147.11,2,6.77,13.54,10.8648449,Nakatsugawa,http://dx.doi.org/10.1143/JJAP.46.3004,160556,300,7.8464E+03,,12,8,,
1000,,0.019086118,123.896,8.0426E-02,3,,,8.0426E-05,,,0.05,La0.05Ca2.85Co3.8O8.55,Lax(Ca3Co4O9),,Ca3Co4O9,,,5.2394E+01,,8.0426E-02,"sol-gel, air",polycrystalline,Nan2002SSC,http://dx.doi.org/10.1016/S0038-1098(02)00555-0,,,147.11,2,6.77,13.54,10.8648449,Nakatsugawa,http://dx.doi.org/10.1143/JJAP.46.3004,160556,300,1.5350E+04,,12,8,,
300,,0.059608255,59.7107,1.7944E-03,3,,,5.9813E-06,,,0.1,La0.3Ca2.7Co4O9,Lax(Ca3Co4O9),,Ca3Co4O9,,,1.6776E+01,,1.7944E-03,"sol-gel, air",polycrystalline,Nan2002SSC,http://dx.doi.org/10.1016/S0038-1098(02)00555-0,,,147.11,2,6.77,13.54,10.8648449,Nakatsugawa,http://dx.doi.org/10.1143/JJAP.46.3004,160556,300,3.5654E+03,,12,8,,
400,,0.038675593,68.4692,4.8486E-03,3,,,1.2121E-05,,,0.1,La0.3Ca2.7Co4O9,Lax(Ca3Co4O9),,Ca3Co4O9,,,2.5856E+01,,4.8486E-03,"sol-gel, air",polycrystalline,Nan2002SSC,http://dx.doi.org/10.1016/S0038-1098(02)00555-0,,,147.11,2,6.77,13.54,10.8648449,Nakatsugawa,http://dx.doi.org/10.1143/JJAP.46.3004,160556,300,4.6880E+03,,12,8,,
700,,0.020697677,92.437,2.8898E-02,3,,,4.1283E-05,,,0.1,La0.3Ca2.7Co4O9,Lax(Ca3Co4O9),,Ca3Co4O9,,,4.8315E+01,,2.8898E-02,"sol-gel, air",polycrystalline,Nan2002SSC,http://dx.doi.org/10.1016/S0038-1098(02)00555-0,,,147.11,2,6.77,13.54,10.8648449,Nakatsugawa,http://dx.doi.org/10.1143/JJAP.46.3004,160556,300,8.5446E+03,,12,8,,
1000,,0.015040127,126.87,1.0702E-01,3,,,1.0702E-04,,,0.1,La0.3Ca2.7Co4O9,Lax(Ca3Co4O9),,Ca3Co4O9,,,6.6489E+01,,1.0702E-01,"sol-gel, air",polycrystalline,Nan2002SSC,http://dx.doi.org/10.1016/S0038-1098(02)00555-0,,,147.11,2,6.77,13.54,10.8648449,Nakatsugawa,http://dx.doi.org/10.1143/JJAP.46.3004,160556,300,1.6096E+04,,12,8,,
300,,0.043094346,65.3296,2.9711E-03,3,,,9.9038E-06,,,0.15,La0.45Ca2.55Co4O9,Lax(Ca3Co4O9),,Ca3Co4O9,,,2.3205E+01,,2.9711E-03,"sol-gel, air",polycrystalline,Nan2002SSC,http://dx.doi.org/10.1016/S0038-1098(02)00555-0,,,147.11,2,6.77,13.54,10.8648449,Nakatsugawa,http://dx.doi.org/10.1143/JJAP.46.3004,160556,300,4.2680E+03,,12,8,,
400,,0.03725033,73.0975,5.7377E-03,3,,,1.4344E-05,,,0.15,La0.45Ca2.55Co4O9,Lax(Ca3Co4O9),,Ca3Co4O9,,,2.6845E+01,,5.7377E-03,"sol-gel, air",polycrystalline,Nan2002SSC,http://dx.doi.org/10.1016/S0038-1098(02)00555-0,,,147.11,2,6.77,13.54,10.8648449,Nakatsugawa,http://dx.doi.org/10.1143/JJAP.46.3004,160556,300,5.3432E+03,,12,8,,
700,,0.022970024,95.0781,2.7548E-02,3,,,3.9355E-05,,,0.15,La0.45Ca2.55Co4O9,Lax(Ca3Co4O9),,Ca3Co4O9,,,4.3535E+01,,2.7548E-02,"sol-gel, air",polycrystalline,Nan2002SSC,http://dx.doi.org/10.1016/S0038-1098(02)00555-0,,,147.11,2,6.77,13.54,10.8648449,Nakatsugawa,http://dx.doi.org/10.1143/JJAP.46.3004,160556,300,9.0398E+03,,12,8,,
1000,,0.01759148,131.717,9.8624E-02,3,,,9.8624E-05,,,0.15,La0.45Ca2.55Co4O9,Lax(Ca3Co4O9),,Ca3Co4O9,,,5.6846E+01,,9.8624E-02,"sol-gel, air",polycrystalline,Nan2002SSC,http://dx.doi.org/10.1016/S0038-1098(02)00555-0,,,147.11,2,6.77,13.54,10.8648449,Nakatsugawa,http://dx.doi.org/10.1143/JJAP.46.3004,160556,300,1.7349E+04,,12,8,,
300,,0.000508654,21.5075,2.7282E-02,9,,,9.0941E-05,0.014074574,1.9384,,Cr1.3Mo6S8,TMMo6S8,,TMMo6S8,,,1.9660E+03,,2.7282E-02,"solid state reaction, vacuum",polycrystalline,Ohta2010JEM,http://dx.doi.org/10.1007/s11664-009-0975-0,,,269.41,1,15.3,15.3,17.60849673,Harbrecht,http://dx.doi.org/10.1016/0925-8388(92)90288-K,40697,300,4.6257E+02,0.742412398,2,2,,
400,,0.000551923,27.071,5.3112E-02,9,,,1.3278E-04,0.025225214,2.1055,,Cr1.3Mo6S8,TMMo6S8,,TMMo6S8,,,1.8118E+03,,5.3112E-02,"solid state reaction, vacuum",polycrystalline,Ohta2010JEM,http://dx.doi.org/10.1007/s11664-009-0975-0,,,269.41,1,15.3,15.3,17.60849673,Harbrecht,http://dx.doi.org/10.1016/0925-8388(92)90288-K,40697,300,7.3284E+02,0.839877756,2,2,,
700,,0.000693269,51.22,2.6490E-01,9,,,3.7842E-04,0.098456051,2.6905,,Cr1.3Mo6S8,TMMo6S8,,TMMo6S8,,,1.4424E+03,,2.6490E-01,"solid state reaction, vacuum",polycrystalline,Ohta2010JEM,http://dx.doi.org/10.1007/s11664-009-0975-0,,,269.41,1,15.3,15.3,17.60849673,Harbrecht,http://dx.doi.org/10.1016/0925-8388(92)90288-K,40697,300,2.6235E+03,0.915699736,2,2,,
1000,,0.000814423,69.9615,6.0099E-01,9,,,6.0099E-04,0.188309984,3.1915,,Cr1.3Mo6S8,TMMo6S8,,TMMo6S8,,,1.2279E+03,,6.0099E-01,"solid state reaction, vacuum",polycrystalline,Ohta2010JEM,http://dx.doi.org/10.1007/s11664-009-0975-0,,,269.41,1,15.3,15.3,17.60849673,Harbrecht,http://dx.doi.org/10.1016/0925-8388(92)90288-K,40697,300,4.8946E+03,0.938739187,2,2,,
300,,0.000690385,27.2882,3.2358E-02,9,,,1.0786E-04,0.022591533,1.4323,,Mn1.3Mo6S8,TMMo6S8,,TMMo6S8,,,1.4485E+03,,3.2358E-02,"solid state reaction, vacuum",polycrystalline,Ohta2010JEM,http://dx.doi.org/10.1007/s11664-009-0975-0,,,816.76,3,15,45,18.15022222,Levi,http://dx.doi.org/10.1021/ic900805g,249898,300,7.4465E+02,0.740262488,148,6,,
400,,0.000736538,30.9869,5.2146E-02,9,,,1.3037E-04,0.032042529,1.6274,,Mn1.3Mo6S8,TMMo6S8,,TMMo6S8,,,1.3577E+03,,5.2146E-02,"solid state reaction, vacuum",polycrystalline,Ohta2010JEM,http://dx.doi.org/10.1007/s11664-009-0975-0,,,816.76,3,15,45,18.15022222,Levi,http://dx.doi.org/10.1021/ic900805g,249898,300,9.6019E+02,0.814254838,148,6,,
700,,0.000877885,47.6766,1.8125E-01,9,,,2.5892E-04,0.077021527,2.3532,,Mn1.3Mo6S8,TMMo6S8,,TMMo6S8,,,1.1391E+03,,1.8125E-01,"solid state reaction, vacuum",polycrystalline,Ohta2010JEM,http://dx.doi.org/10.1007/s11664-009-0975-0,,,816.76,3,15,45,18.15022222,Levi,http://dx.doi.org/10.1021/ic900805g,249898,300,2.2731E+03,0.826782733,148,6,,
1000,,0.000961538,57.4673,3.4346E-01,9,,,3.4346E-04,0.119165632,2.8822,,Mn1.3Mo6S8,TMMo6S8,,TMMo6S8,,,1.0400E+03,,3.4346E-01,"solid state reaction, vacuum",polycrystalline,Ohta2010JEM,http://dx.doi.org/10.1007/s11664-009-0975-0,,,816.76,3,15,45,18.15022222,Levi,http://dx.doi.org/10.1021/ic900805g,249898,300,3.3025E+03,0.880438976,148,6,,
300,,0.00065,22.6264,2.3629E-02,9,,,7.8762E-05,0.015874132,1.4885,,Fe1.3Mo6S8,TMMo6S8,,TMMo6S8,,,1.5385E+03,,2.3629E-02,"solid state reaction, vacuum",polycrystalline,Ohta2010JEM,http://dx.doi.org/10.1007/s11664-009-0975-0,,,807.22,3,15,45,17.93822222,Wada,http://dx.doi.org/10.1016/0022-5088(85)90147-X,632653,300,5.1195E+02,0.756569598,148,6,,
400,,0.000673077,28.1894,4.7224E-02,9,,,1.1806E-04,0.025493657,1.8524,,Fe1.3Mo6S8,TMMo6S8,,TMMo6S8,,,1.4857E+03,,4.7224E-02,"solid state reaction, vacuum",polycrystalline,Ohta2010JEM,http://dx.doi.org/10.1007/s11664-009-0975-0,,,807.22,3,15,45,17.93822222,Wada,http://dx.doi.org/10.1016/0022-5088(85)90147-X,632653,300,7.9464E+02,0.782799059,148,6,,
700,,0.000759615,45.2526,1.8871E-01,9,,,2.6958E-04,0.068003082,2.775,,Fe1.3Mo6S8,TMMo6S8,,TMMo6S8,,,1.3165E+03,,1.8871E-01,"solid state reaction, vacuum",polycrystalline,Ohta2010JEM,http://dx.doi.org/10.1007/s11664-009-0975-0,,,807.22,3,15,45,17.93822222,Wada,http://dx.doi.org/10.1016/0022-5088(85)90147-X,632653,300,2.0478E+03,0.810272961,148,6,,
1000,,0.000825962,53.9242,3.5205E-01,9,,,3.5205E-04,0.103044764,3.4165,,Fe1.3Mo6S8,TMMo6S8,,TMMo6S8,,,1.2107E+03,,3.5205E-01,"solid state reaction, vacuum",polycrystalline,Ohta2010JEM,http://dx.doi.org/10.1007/s11664-009-0975-0,,,807.22,3,15,45,17.93822222,Wada,http://dx.doi.org/10.1016/0022-5088(85)90147-X,632653,300,2.9078E+03,0.864665904,148,6,,
300,,0.000618269,8.26675,3.3160E-03,9,,,1.1053E-05,0.001935215,1.7135,,Ni2.0Mo6S8,TMMo6S8,,TMMo6S8,,,1.6174E+03,,3.3160E-03,"solid state reaction, vacuum",polycrystalline,Ohta2010JEM,http://dx.doi.org/10.1007/s11664-009-0975-0,,,801.34,3,16,48,16.69458333,Ritter,http://dx.doi.org/10.1007/BF01320505,602930,300,6.8339E+01,0.690954581,148,6,,
400,,0.000511538,9.16846,6.5732E-03,9,,,1.6433E-05,0.002820619,2.3304,,Ni2.0Mo6S8,TMMo6S8,,TMMo6S8,,,1.9549E+03,,6.5732E-03,"solid state reaction, vacuum",polycrystalline,Ohta2010JEM,http://dx.doi.org/10.1007/s11664-009-0975-0,,,801.34,3,16,48,16.69458333,Ritter,http://dx.doi.org/10.1007/BF01320505,602930,300,8.4061E+01,0.818731396,148,6,,
700,,0.000456731,20.8232,6.6456E-02,9,,,9.4937E-05,0.015683881,4.2372,,Ni2.0Mo6S8,TMMo6S8,,TMMo6S8,,,2.1895E+03,,6.6456E-02,"solid state reaction, vacuum",polycrystalline,Ohta2010JEM,http://dx.doi.org/10.1007/s11664-009-0975-0,,,801.34,3,16,48,16.69458333,Ritter,http://dx.doi.org/10.1007/BF01320505,602930,300,4.3361E+02,0.88256848,148,6,,
1000,,0.000468269,33.2249,2.3574E-01,9,,,2.3574E-04,0.039452953,5.9752,,Ni2.0Mo6S8,TMMo6S8,,TMMo6S8,,,2.1355E+03,,2.3574E-01,"solid state reaction, vacuum",polycrystalline,Ohta2010JEM,http://dx.doi.org/10.1007/s11664-009-0975-0,,,801.34,3,16,48,16.69458333,Ritter,http://dx.doi.org/10.1007/BF01320505,602930,300,1.1039E+03,0.872051176,148,6,,
300,,0.000831731,47.8006,8.2415E-02,9,,,2.7472E-04,0.061143091,1.3479,,Cu4.0Mo6S8,TMMo6S8,,TMMo6S8,,,1.2023E+03,,8.2415E-02,"solid state reaction, vacuum",polycrystalline,Ohta2010JEM,http://dx.doi.org/10.1007/s11664-009-0975-0,,,853.58,6,9,54,15.80703704,Fischer,http://dx.doi.org/10.1006/jssc.1993.1007,602374,300,2.2849E+03,0.652935857,148,6,,
400,,0.001025,61.5689,1.4793E-01,9,,,3.6983E-04,0.103404799,1.4306,,Cu4.0Mo6S8,TMMo6S8,,TMMo6S8,,,9.7561E+02,,1.4793E-01,"solid state reaction, vacuum",polycrystalline,Ohta2010JEM,http://dx.doi.org/10.1007/s11664-009-0975-0,,,853.58,6,9,54,15.80703704,Fischer,http://dx.doi.org/10.1006/jssc.1993.1007,602374,300,3.7907E+03,0.665591446,148,6,,
700,,0.00168846,105.3,4.5969E-01,9,,,6.5670E-04,0.256694711,1.7908,,Cu4.0Mo6S8,TMMo6S8,,TMMo6S8,,,5.9226E+02,,4.5969E-01,"solid state reaction, vacuum",polycrystalline,Ohta2010JEM,http://dx.doi.org/10.1007/s11664-009-0975-0,,,853.58,6,9,54,15.80703704,Fischer,http://dx.doi.org/10.1006/jssc.1993.1007,602374,300,1.1088E+04,0.564871943,148,6,,
1000,,0.00217885,132.993,8.1176E-01,9,,,8.1176E-04,0.39819721,2.0386,,Cu4.0Mo6S8,TMMo6S8,,TMMo6S8,,,4.5896E+02,,8.1176E-01,"solid state reaction, vacuum",polycrystalline,Ohta2010JEM,http://dx.doi.org/10.1007/s11664-009-0975-0,,,853.58,6,9,54,15.80703704,Fischer,http://dx.doi.org/10.1006/jssc.1993.1007,602374,300,1.7687E+04,0.549326403,148,6,,
300,,0.003705584,-82.6524,5.5306E-02,1,,,1.8435E-04,0.015401826,3.5909,0.1,Ca0.9Bi0.1MnO3,Ca1-xBixMnO3,,CaMnO3,,,2.6986E+02,,5.5306E-02,"solid state reaction, air",polycrystalline,Ohtaki1995JSSC,http://dx.doi.org/10.1006/jssc.1995.1384,,,213.57,4,5,20,10.6785,Sousa,http://dx.doi.org/10.1016/S1293-2558(03)00028-1,98592,300,6.8314E+03,0.055011199,62,8,,
400,,0.003996595,-100.786,1.0166E-01,1,,,2.5416E-04,0.032308362,3.1467,0.1,Ca0.9Bi0.1MnO3,Ca1-xBixMnO3,,CaMnO3,,,2.5021E+02,,1.0166E-01,"solid state reaction, air",polycrystalline,Ohtaki1995JSSC,http://dx.doi.org/10.1006/jssc.1995.1384,,,213.57,4,5,20,10.6785,Sousa,http://dx.doi.org/10.1016/S1293-2558(03)00028-1,98592,300,1.0158E+04,0.077607617,62,8,,
700,,0.004997002,-119.707,2.0074E-01,1,,,2.8677E-04,0.090646689,2.2145,0.1,Ca0.9Bi0.1MnO3,Ca1-xBixMnO3,,CaMnO3,,,2.0012E+02,,2.0074E-01,"solid state reaction, air",polycrystalline,Ohtaki1995JSSC,http://dx.doi.org/10.1006/jssc.1995.1384,,,213.57,4,5,20,10.6785,Sousa,http://dx.doi.org/10.1016/S1293-2558(03)00028-1,98592,300,1.4330E+04,0.154348593,62,8,,
1000,,0.005189333,-96.0071,1.7762E-01,1,,,1.7762E-04,0.096459952,1.8414,0.1,Ca0.9Bi0.1MnO3,Ca1-xBixMnO3,,CaMnO3,,,1.9270E+02,,1.7762E-01,"solid state reaction, air",polycrystalline,Ohtaki1995JSSC,http://dx.doi.org/10.1006/jssc.1995.1384,,,213.57,4,5,20,10.6785,Sousa,http://dx.doi.org/10.1016/S1293-2558(03)00028-1,98592,300,9.2174E+03,0.255346649,62,8,,
300,,0.007290755,-49.1829,9.9535E-03,1,,,3.3178E-05,,,0.1,Ca0.9Ce0.1MnO3,Ca1-xCexMnO3,,CaMnO3,,,1.3716E+02,,9.9535E-03,"solid state reaction, air",polycrystalline,Ohtaki1995JSSC,http://dx.doi.org/10.1006/jssc.1995.1384,,,215.14,4,5,20,10.757,Kennedy,http://dx.doi.org/10.1016/j.jssc.2008.12.032,246406,293,2.4190E+03,,62,8,,
400,,0.006446871,-55.3822,1.9031E-02,1,,,4.7576E-05,,,0.1,Ca0.9Ce0.1MnO3,Ca1-xCexMnO3,,CaMnO3,,,1.5511E+02,,1.9031E-02,"solid state reaction, air",polycrystalline,Ohtaki1995JSSC,http://dx.doi.org/10.1006/jssc.1995.1384,,,215.14,4,5,20,10.757,Kennedy,http://dx.doi.org/10.1016/j.jssc.2008.12.032,246406,293,3.0672E+03,,62,8,,
700,,0.006657302,-59.9632,3.7807E-02,1,,,5.4010E-05,,,0.1,Ca0.9Ce0.1MnO3,Ca1-xCexMnO3,,CaMnO3,,,1.5021E+02,,3.7807E-02,"solid state reaction, air",polycrystalline,Ohtaki1995JSSC,http://dx.doi.org/10.1006/jssc.1995.1384,,,215.14,4,5,20,10.757,Kennedy,http://dx.doi.org/10.1016/j.jssc.2008.12.032,246406,293,3.5956E+03,,62,8,,
1000,,0.007892598,-80.4739,8.2052E-02,1,,,8.2052E-05,,,0.1,Ca0.9Ce0.1MnO3,Ca1-xCexMnO3,,CaMnO3,,,1.2670E+02,,8.2052E-02,"solid state reaction, air",polycrystalline,Ohtaki1995JSSC,http://dx.doi.org/10.1006/jssc.1995.1384,,,215.14,4,5,20,10.757,Kennedy,http://dx.doi.org/10.1016/j.jssc.2008.12.032,246406,293,6.4760E+03,,62,8,,
300,,0.017755745,-86.6384,1.2682E-02,1,,,4.2275E-05,,,0.1,Ca0.9Y0.1MnO3,Ca1-xYxMnO3,,CaMnO3,,,5.6320E+01,,1.2682E-02,"solid state reaction, air",polycrystalline,Ohtaki1995JSSC,http://dx.doi.org/10.1006/jssc.1995.1384,,,215.14,4,5,20,10.757,Kennedy,http://dx.doi.org/10.1016/j.jssc.2008.12.032,246406,293,7.5062E+03,,62,8,,
400,,0.015133951,-91.2314,2.1999E-02,1,,,5.4997E-05,,,0.1,Ca0.9Y0.1MnO3,Ca1-xYxMnO3,,CaMnO3,,,6.6077E+01,,2.1999E-02,"solid state reaction, air",polycrystalline,Ohtaki1995JSSC,http://dx.doi.org/10.1006/jssc.1995.1384,,,215.14,4,5,20,10.757,Kennedy,http://dx.doi.org/10.1016/j.jssc.2008.12.032,246406,293,8.3232E+03,,62,8,,
700,,0.015859246,-102.587,4.6452E-02,1,,,6.6359E-05,,,0.1,Ca0.9Y0.1MnO3,Ca1-xYxMnO3,,CaMnO3,,,6.3055E+01,,4.6452E-02,"solid state reaction, air",polycrystalline,Ohtaki1995JSSC,http://dx.doi.org/10.1006/jssc.1995.1384,,,215.14,4,5,20,10.757,Kennedy,http://dx.doi.org/10.1016/j.jssc.2008.12.032,246406,293,1.0524E+04,,62,8,,
1000,,0.017598384,-107.567,6.5748E-02,1,,,6.5748E-05,,,0.1,Ca0.9Y0.1MnO3,Ca1-xYxMnO3,,CaMnO3,,,5.6823E+01,,6.5748E-02,"solid state reaction, air",polycrystalline,Ohtaki1995JSSC,http://dx.doi.org/10.1006/jssc.1995.1384,,,215.14,4,5,20,10.757,Kennedy,http://dx.doi.org/10.1016/j.jssc.2008.12.032,246406,293,1.1571E+04,,62,8,,
300,,0.008634907,-102.175,3.6270E-02,1,,,1.2090E-04,,,0.1,Ca0.9Sm0.1MnO3,Ca1-xSmxMnO3,,CaMnO3,,,1.1581E+02,,3.6270E-02,"solid state reaction, air",polycrystalline,Ohtaki1995JSSC,http://dx.doi.org/10.1006/jssc.1995.1384,,,210.39,4,5,20,10.5195,Wang,http://dx.doi.org/10.1021/jp809049s,164748,293,1.0440E+04,,62,8,,
400,,0.007468985,-105.968,6.0138E-02,1,,,1.5034E-04,,,0.1,Ca0.9Sm0.1MnO3,Ca1-xSmxMnO3,,CaMnO3,,,1.3389E+02,,6.0138E-02,"solid state reaction, air",polycrystalline,Ohtaki1995JSSC,http://dx.doi.org/10.1006/jssc.1995.1384,,,210.39,4,5,20,10.5195,Wang,http://dx.doi.org/10.1021/jp809049s,164748,293,1.1229E+04,,62,8,,
700,,0.00788457,-146.796,1.9131E-01,1,,,2.7331E-04,,,0.1,Ca0.9Sm0.1MnO3,Ca1-xSmxMnO3,,CaMnO3,,,1.2683E+02,,1.9131E-01,"solid state reaction, air",polycrystalline,Ohtaki1995JSSC,http://dx.doi.org/10.1006/jssc.1995.1384,,,210.39,4,5,20,10.5195,Wang,http://dx.doi.org/10.1021/jp809049s,164748,293,2.1549E+04,,62,8,,
1000,,0.007834535,-122.707,1.9219E-01,1,,,1.9219E-04,,,0.1,Ca0.9Sm0.1MnO3,Ca1-xSmxMnO3,,CaMnO3,,,1.2764E+02,,1.9219E-01,"solid state reaction, air",polycrystalline,Ohtaki1995JSSC,http://dx.doi.org/10.1006/jssc.1995.1384,,,210.39,4,5,20,10.5195,Wang,http://dx.doi.org/10.1021/jp809049s,164748,293,1.5057E+04,,62,8,,
300,,0.462038885,-69.9028,3.1727E-04,1,,,1.0576E-06,,,0.1,Ca0.9Sb0.1MnO3,Ca1-xSbxMnO3,,CaMnO3,,,2.1643E+00,,3.1727E-04,"solid state reaction, air",polycrystalline,Ohtaki1995JSSC,http://dx.doi.org/10.1006/jssc.1995.1384,,,210.39,4,5,20,10.5195,Wang,http://dx.doi.org/10.1021/jp809049s,164748,293,4.8864E+03,,62,8,,
400,,0.115283742,-70.9189,1.7451E-03,1,,,4.3627E-06,,,0.1,Ca0.9Sb0.1MnO3,Ca1-xSbxMnO3,,CaMnO3,,,8.6743E+00,,1.7451E-03,"solid state reaction, air",polycrystalline,Ohtaki1995JSSC,http://dx.doi.org/10.1006/jssc.1995.1384,,,210.39,4,5,20,10.5195,Wang,http://dx.doi.org/10.1021/jp809049s,164748,293,5.0295E+03,,62,8,,
700,,0.067066382,-81.0778,6.8612E-03,1,,,9.8016E-06,,,0.1,Ca0.9Sb0.1MnO3,Ca1-xSbxMnO3,,CaMnO3,,,1.4911E+01,,6.8612E-03,"solid state reaction, air",polycrystalline,Ohtaki1995JSSC,http://dx.doi.org/10.1006/jssc.1995.1384,,,210.39,4,5,20,10.5195,Wang,http://dx.doi.org/10.1021/jp809049s,164748,293,6.5736E+03,,62,8,,
1000,,0.064231851,-70.1149,7.6537E-03,1,,,7.6537E-06,,,0.1,Ca0.9Sb0.1MnO3,Ca1-xSbxMnO3,,CaMnO3,,,1.5569E+01,,7.6537E-03,"solid state reaction, air",polycrystalline,Ohtaki1995JSSC,http://dx.doi.org/10.1006/jssc.1995.1384,,,210.39,4,5,20,10.5195,Wang,http://dx.doi.org/10.1021/jp809049s,164748,293,4.9161E+03,,62,8,,
300,,0.007963495,-93.0096,3.2589E-02,1,,,1.0863E-04,,,0.1,Ca0.9La0.1MnO3,Ca1-xLaxMnO3,,CaMnO3,,,1.2557E+02,,3.2589E-02,"solid state reaction, air",polycrystalline,Ohtaki1995JSSC,http://dx.doi.org/10.1006/jssc.1995.1384,,,212.03,4,5,20,10.6015,Wang,http://dx.doi.org/10.1021/jp809049s,164745,293,8.6508E+03,,62,8,,
400,,0.006990172,-98.403,5.5410E-02,1,,,1.3853E-04,,,0.1,Ca0.9La0.1MnO3,Ca1-xLaxMnO3,,CaMnO3,,,1.4306E+02,,5.5410E-02,"solid state reaction, air",polycrystalline,Ohtaki1995JSSC,http://dx.doi.org/10.1006/jssc.1995.1384,,,212.03,4,5,20,10.6015,Wang,http://dx.doi.org/10.1021/jp809049s,164745,293,9.6832E+03,,62,8,,
700,,0.008549054,-116.934,1.1196E-01,1,,,1.5994E-04,,,0.1,Ca0.9La0.1MnO3,Ca1-xLaxMnO3,,CaMnO3,,,1.1697E+02,,1.1196E-01,"solid state reaction, air",polycrystalline,Ohtaki1995JSSC,http://dx.doi.org/10.1006/jssc.1995.1384,,,212.03,4,5,20,10.6015,Wang,http://dx.doi.org/10.1021/jp809049s,164745,293,1.3674E+04,,62,8,,
1000,,0.010285695,-88.437,7.6039E-02,1,,,7.6039E-05,,,0.1,Ca0.9La0.1MnO3,Ca1-xLaxMnO3,,CaMnO3,,,9.7222E+01,,7.6039E-02,"solid state reaction, air",polycrystalline,Ohtaki1995JSSC,http://dx.doi.org/10.1006/jssc.1995.1384,,,212.03,4,5,20,10.6015,Wang,http://dx.doi.org/10.1021/jp809049s,164745,293,7.8211E+03,,62,8,,
300,,0.044538272,-274.285,5.0675E-02,1,,,1.6892E-04,,,0.1,Ca0.9Pb0.1MnO3,Ca1-xPbxMnO3,,CaMnO3,,,2.2453E+01,,5.0675E-02,"solid state reaction, air",polycrystalline,Ohtaki1995JSSC,http://dx.doi.org/10.1006/jssc.1995.1384,,,212.03,4,5,20,10.6015,Wang,http://dx.doi.org/10.1021/jp809049s,164745,293,7.5232E+04,,62,8,,
400,,0.052469201,-266.152,5.4003E-02,1,,,1.3501E-04,,,0.1,Ca0.9Pb0.1MnO3,Ca1-xPbxMnO3,,CaMnO3,,,1.9059E+01,,5.4003E-02,"solid state reaction, air",polycrystalline,Ohtaki1995JSSC,http://dx.doi.org/10.1006/jssc.1995.1384,,,212.03,4,5,20,10.6015,Wang,http://dx.doi.org/10.1021/jp809049s,164745,293,7.0837E+04,,62,8,,
700,,0.06050229,-277.092,8.8833E-02,1,,,1.2690E-04,,,0.1,Ca0.9Pb0.1MnO3,Ca1-xPbxMnO3,,CaMnO3,,,1.6528E+01,,8.8833E-02,"solid state reaction, air",polycrystalline,Ohtaki1995JSSC,http://dx.doi.org/10.1006/jssc.1995.1384,,,212.03,4,5,20,10.6015,Wang,http://dx.doi.org/10.1021/jp809049s,164745,293,7.6780E+04,,62,8,,
1000,,0.046817356,-114.746,2.8123E-02,1,,,2.8123E-05,,,0.1,Ca0.9Pb0.1MnO3,Ca1-xPbxMnO3,,CaMnO3,,,2.1360E+01,,2.8123E-02,"solid state reaction, air",polycrystalline,Ohtaki1995JSSC,http://dx.doi.org/10.1006/jssc.1995.1384,,,212.03,4,5,20,10.6015,Wang,http://dx.doi.org/10.1021/jp809049s,164745,293,1.3167E+04,,62,8,,
300,,0.214993195,-348.389,1.6937E-02,1,,,5.6455E-05,,,0.1,Ca0.9In0.1MnO3,Ca1-xInxMnO3,,CaMnO3,,,4.6513E+00,,1.6937E-02,"solid state reaction, air",polycrystalline,Ohtaki1995JSSC,http://dx.doi.org/10.1006/jssc.1995.1384,,,212.03,4,5,20,10.6015,Wang,http://dx.doi.org/10.1021/jp809049s,164745,293,1.2137E+05,,62,8,,
400,,0.204613628,-356.591,2.4858E-02,1,,,6.2145E-05,,,0.1,Ca0.9In0.1MnO3,Ca1-xInxMnO3,,CaMnO3,,,4.8873E+00,,2.4858E-02,"solid state reaction, air",polycrystalline,Ohtaki1995JSSC,http://dx.doi.org/10.1006/jssc.1995.1384,,,212.03,4,5,20,10.6015,Wang,http://dx.doi.org/10.1021/jp809049s,164745,293,1.2716E+05,,62,8,,
700,,0.230797637,-410.971,5.1226E-02,1,,,7.3180E-05,,,0.1,Ca0.9In0.1MnO3,Ca1-xInxMnO3,,CaMnO3,,,4.3328E+00,,5.1226E-02,"solid state reaction, air",polycrystalline,Ohtaki1995JSSC,http://dx.doi.org/10.1006/jssc.1995.1384,,,212.03,4,5,20,10.6015,Wang,http://dx.doi.org/10.1021/jp809049s,164745,293,1.6890E+05,,62,8,,
1000,,0.173432861,-234.678,3.1755E-02,1,,,3.1755E-05,,,0.1,Ca0.9In0.1MnO3,Ca1-xInxMnO3,,CaMnO3,,,5.7659E+00,,3.1755E-02,"solid state reaction, air",polycrystalline,Ohtaki1995JSSC,http://dx.doi.org/10.1006/jssc.1995.1384,,,212.03,4,5,20,10.6015,Wang,http://dx.doi.org/10.1021/jp809049s,164745,293,5.5074E+04,,62,8,,
300,,2.197937455,-283.848,1.0997E-03,1,,,3.6657E-06,,,0.1,Ca0.9Sn0.1MnO3,Ca1-xSnxMnO3,,CaMnO3,,,4.5497E-01,,1.0997E-03,"solid state reaction, air",polycrystalline,Ohtaki1995JSSC,http://dx.doi.org/10.1006/jssc.1995.1384,,,212.03,4,5,20,10.6015,Wang,http://dx.doi.org/10.1021/jp809049s,164745,293,8.0570E+04,,62,8,,
400,,2.301596618,-281.694,1.3791E-03,1,,,3.4477E-06,,,0.1,Ca0.9Sn0.1MnO3,Ca1-xSnxMnO3,,CaMnO3,,,4.3448E-01,,1.3791E-03,"solid state reaction, air",polycrystalline,Ohtaki1995JSSC,http://dx.doi.org/10.1006/jssc.1995.1384,,,212.03,4,5,20,10.6015,Wang,http://dx.doi.org/10.1021/jp809049s,164745,293,7.9352E+04,,62,8,,
700,,2.08200172,-255.18,2.1893E-03,1,,,3.1276E-06,,,0.1,Ca0.9Sn0.1MnO3,Ca1-xSnxMnO3,,CaMnO3,,,4.8031E-01,,2.1893E-03,"solid state reaction, air",polycrystalline,Ohtaki1995JSSC,http://dx.doi.org/10.1006/jssc.1995.1384,,,212.03,4,5,20,10.6015,Wang,http://dx.doi.org/10.1021/jp809049s,164745,293,6.5117E+04,,62,8,,
1000,,0.478677319,-145.433,4.4186E-03,1,,,4.4186E-06,,,0.1,Ca0.9Sn0.1MnO3,Ca1-xSnxMnO3,,CaMnO3,,,2.0891E+00,,4.4186E-03,"solid state reaction, air",polycrystalline,Ohtaki1995JSSC,http://dx.doi.org/10.1006/jssc.1995.1384,,,212.03,4,5,20,10.6015,Wang,http://dx.doi.org/10.1021/jp809049s,164745,293,2.1151E+04,,62,8,,
300,,6.975397772,-476.683,9.7726E-04,1,,,3.2575E-06,0.000326866,2.9898,0,CaMnO3,CaMnO3,,CaMnO3,,,1.4336E-01,,9.7726E-04,"solid state reaction, air",polycrystalline,Ohtaki1995JSSC,http://dx.doi.org/10.1006/jssc.1995.1384,,,206.97,4,5,20,10.3485,Poeppelmeier,http://dx.doi.org/10.1016/0022-4596(82)90292-4,35218,300,2.2723E+05,3.50994E-05,62,8,,
400,,2.869819259,-460.992,2.9620E-03,1,,,7.4051E-06,0.00093196,3.1783,0,CaMnO3,CaMnO3,,CaMnO3,,,3.4845E-01,,2.9620E-03,"solid state reaction, air",polycrystalline,Ohtaki1995JSSC,http://dx.doi.org/10.1006/jssc.1995.1384,,,206.97,4,5,20,10.3485,Poeppelmeier,http://dx.doi.org/10.1016/0022-4596(82)90292-4,35218,300,2.1251E+05,0.000107004,62,8,,
700,,0.485187234,-332.067,1.5909E-02,1,,,2.2727E-05,0.004804282,3.3114,0,CaMnO3,CaMnO3,,CaMnO3,,,2.0611E+00,,1.5909E-02,"solid state reaction, air",polycrystalline,Ohtaki1995JSSC,http://dx.doi.org/10.1006/jssc.1995.1384,,,206.97,4,5,20,10.3485,Poeppelmeier,http://dx.doi.org/10.1016/0022-4596(82)90292-4,35218,300,1.1027E+05,0.001063082,62,8,,
1000,,0.087496719,-192.833,4.2498E-02,1,,,4.2498E-05,0.012337283,3.4447,0,CaMnO3,CaMnO3,,CaMnO3,,,1.1429E+01,,4.2498E-02,"solid state reaction, air",polycrystalline,Ohtaki1995JSSC,http://dx.doi.org/10.1006/jssc.1995.1384,,,206.97,4,5,20,10.3485,Poeppelmeier,http://dx.doi.org/10.1016/0022-4596(82)90292-4,35218,300,3.7185E+04,0.008095555,62,8,,
300,,18.3684,1235.43,2.4928E-03,4,,,8.3093E-06,0.000378505,6.5859,0,CuCrO2,CuCr1-xMgxO2,,CuCrO2,,,5.4441E-02,,2.4928E-03,"solid state reaction, air",polycrystalline,Ono2006ICT,http://dx.doi.org/10.1109/ICT.2006.331288,,*res data at 300K/400K extrapolated from 600K,131.06,3,4,12,10.92166667,Ono,http://dx.doi.org/10.1109/ICT.2006.331288,157800,300,1.5263E+06,6.05096E-06,166,12,,
400,,18.682,916.284,1.7976E-03,4,,,4.4940E-06,0.000292025,6.1557,0,CuCrO2,CuCr1-xMgxO2,,CuCrO2,,,5.3527E-02,,1.7976E-03,"solid state reaction, air",polycrystalline,Ono2006ICT,http://dx.doi.org/10.1109/ICT.2006.331288,,*res data at 300K/400K extrapolated from 600K,131.06,3,4,12,10.92166667,Ono,http://dx.doi.org/10.1109/ICT.2006.331288,157800,300,8.3958E+05,8.4869E-06,166,12,,
700,,3.4081,633.893,8.2531E-03,4,,,1.1790E-05,0.001689722,4.8843,0,CuCrO2,CuCr1-xMgxO2,,CuCrO2,,,2.9342E-01,,8.2531E-03,"solid state reaction, air",polycrystalline,Ono2006ICT,http://dx.doi.org/10.1109/ICT.2006.331288,,*res data at 300K/400K extrapolated from 600K,131.06,3,4,12,10.92166667,Ono,http://dx.doi.org/10.1109/ICT.2006.331288,157800,300,4.0182E+05,0.000102606,166,12,,
1000,,1.66438,617.422,2.2904E-02,4,,,2.2904E-05,0.00617642,3.7083,0,CuCrO2,CuCr1-xMgxO2,,CuCrO2,,,6.0082E-01,,2.2904E-02,"solid state reaction, air",polycrystalline,Ono2006ICT,http://dx.doi.org/10.1109/ICT.2006.331288,,*res data at 300K/400K extrapolated from 600K,131.06,3,4,12,10.92166667,Ono,http://dx.doi.org/10.1109/ICT.2006.331288,157800,300,3.8121E+05,0.000395332,166,12,,
300,,6.11207,525.19,1.3538E-03,4,,,4.5128E-06,0.000194341,6.9663,0.01,CuCr0.99Mg0.01O2,CuCr1-xMgxO2,,CuCrO2,,,1.6361E-01,,1.3538E-03,"solid state reaction, air",polycrystalline,Ono2006ICT,http://dx.doi.org/10.1109/ICT.2006.331288,,*res data at 300K/400K extrapolated from 600K,131.06,3,4,12,10.92166667,Ono,http://dx.doi.org/10.1109/ICT.2006.331288,157801,300,2.7582E+05,1.71918E-05,166,12,,
400,,1.75771,444.688,4.5001E-03,4,,,1.1250E-05,0.000702824,6.4029,0.01,CuCr0.99Mg0.01O2,CuCr1-xMgxO2,,CuCrO2,,,5.6892E-01,,4.5001E-03,"solid state reaction, air",polycrystalline,Ono2006ICT,http://dx.doi.org/10.1109/ICT.2006.331288,,,131.06,3,4,12,10.92166667,Ono,http://dx.doi.org/10.1109/ICT.2006.331288,157801,300,1.9775E+05,8.67213E-05,166,12,,
700,,0.472214,428.212,2.7182E-02,4,,,3.8831E-05,0.004765211,5.7042,0.01,CuCr0.99Mg0.01O2,CuCr1-xMgxO2,,CuCrO2,,,2.1177E+00,,2.7182E-02,"solid state reaction, air",polycrystalline,Ono2006ICT,http://dx.doi.org/10.1109/ICT.2006.331288,,,131.06,3,4,12,10.92166667,Ono,http://dx.doi.org/10.1109/ICT.2006.331288,157801,300,1.8337E+05,0.000634095,166,12,,
1000,,0.365988,445.826,5.4308E-02,4,,,5.4308E-05,0.01097686,4.9475,0.01,CuCr0.99Mg0.01O2,CuCr1-xMgxO2,,CuCrO2,,,2.7323E+00,,5.4308E-02,"solid state reaction, air",polycrystalline,Ono2006ICT,http://dx.doi.org/10.1109/ICT.2006.331288,,,131.06,3,4,12,10.92166667,Ono,http://dx.doi.org/10.1109/ICT.2006.331288,157801,300,1.9876E+05,0.001347526,166,12,,
300,,1.04523,311.548,2.7859E-03,4,,,9.2862E-06,0.000368593,7.5581,0.02,CuCr0.98Mg0.02O2,CuCr1-xMgxO2,,CuCrO2,,,9.5673E-01,,2.7859E-03,"solid state reaction, air",polycrystalline,Ono2006ICT,http://dx.doi.org/10.1109/ICT.2006.331288,,,131.12,3,4,12,10.92666667,Ono,http://dx.doi.org/10.1109/ICT.2006.331288,157802,300,9.7062E+04,9.26588E-05,166,12,,
400,,0.569216,332.182,7.7542E-03,4,,,1.9385E-05,0.001155855,6.7086,0.02,CuCr0.98Mg0.02O2,CuCr1-xMgxO2,,CuCrO2,,,1.7568E+00,,7.7542E-03,"solid state reaction, air",polycrystalline,Ono2006ICT,http://dx.doi.org/10.1109/ICT.2006.331288,,,131.12,3,4,12,10.92666667,Ono,http://dx.doi.org/10.1109/ICT.2006.331288,157802,300,1.1034E+05,0.000255588,166,12,,
700,,0.265082,367.981,3.5758E-02,4,,,5.1082E-05,0.006125187,5.8378,0.02,CuCr0.98Mg0.02O2,CuCr1-xMgxO2,,CuCrO2,,,3.7724E+00,,3.5758E-02,"solid state reaction, air",polycrystalline,Ono2006ICT,http://dx.doi.org/10.1109/ICT.2006.331288,,,131.12,3,4,12,10.92666667,Ono,http://dx.doi.org/10.1109/ICT.2006.331288,157802,300,1.3541E+05,0.001103719,166,12,,
1000,,0.232176,403.782,7.0223E-02,4,,,7.0223E-05,0.014529805,4.833,0.02,CuCr0.98Mg0.02O2,CuCr1-xMgxO2,,CuCrO2,,,4.3071E+00,,7.0223E-02,"solid state reaction, air",polycrystalline,Ono2006ICT,http://dx.doi.org/10.1109/ICT.2006.331288,,,131.12,3,4,12,10.92666667,Ono,http://dx.doi.org/10.1109/ICT.2006.331288,157802,300,1.6304E+05,0.002174481,166,12,,
300,,0.101735,199.047,1.1683E-02,4,,,3.8944E-05,0.001636395,7.1396,0.03,CuCr0.97Mg0.03O2,CuCr1-xMgxO2,,CuCrO2,,,9.8295E+00,,1.1683E-02,"solid state reaction, air",polycrystalline,Ono2006ICT,http://dx.doi.org/10.1109/ICT.2006.331288,,,131.14,3,4,12,10.92833333,Ono,http://dx.doi.org/10.1109/ICT.2006.331288,157803,300,3.9620E+04,0.001007782,166,12,,
400,,0.069316,241.278,3.3594E-02,4,,,8.3985E-05,0.005199749,6.4607,0.03,CuCr0.97Mg0.03O2,CuCr1-xMgxO2,,CuCrO2,,,1.4427E+01,,3.3594E-02,"solid state reaction, air",polycrystalline,Ono2006ICT,http://dx.doi.org/10.1109/ICT.2006.331288,,,131.14,3,4,12,10.92833333,Ono,http://dx.doi.org/10.1109/ICT.2006.331288,157803,300,5.8215E+04,0.002179399,166,12,,
700,,0.0485233,289.576,1.2097E-01,4,,,1.7281E-04,0.021350298,5.6659,0.03,CuCr0.97Mg0.03O2,CuCr1-xMgxO2,,CuCrO2,,,2.0609E+01,,1.2097E-01,"solid state reaction, air",polycrystalline,Ono2006ICT,http://dx.doi.org/10.1109/ICT.2006.331288,,,131.14,3,4,12,10.92833333,Ono,http://dx.doi.org/10.1109/ICT.2006.331288,157803,300,8.3854E+04,0.006212532,166,12,,
1000,,0.0470555,325.374,2.2499E-01,4,,,2.2499E-04,0.047104642,4.7763,0.03,CuCr0.97Mg0.03O2,CuCr1-xMgxO2,,CuCrO2,,,2.1252E+01,,2.2499E-01,"solid state reaction, air",polycrystalline,Ono2006ICT,http://dx.doi.org/10.1109/ICT.2006.331288,,,131.14,3,4,12,10.92833333,Ono,http://dx.doi.org/10.1109/ICT.2006.331288,157803,300,1.0587E+05,0.01085645,166,12,,
300,,0.106683,196.762,1.0887E-02,4,,,3.6290E-05,0.001171477,9.2934,0.04,CuCr0.96Mg0.04O2,CuCr1-xMgxO2,,CuCrO2,,,9.3736E+00,,1.0887E-02,"solid state reaction, air",polycrystalline,Ono2006ICT,http://dx.doi.org/10.1109/ICT.2006.331288,,,131.2,3,4,12,10.93333333,Ono,http://dx.doi.org/10.1109/ICT.2006.331288,157804,300,3.8715E+04,0.000738314,166,12,,
400,,0.0660993,225.369,3.0736E-02,4,,,7.6841E-05,0.003505948,8.7669,0.04,CuCr0.96Mg0.04O2,CuCr1-xMgxO2,,CuCrO2,,,1.5129E+01,,3.0736E-02,"solid state reaction, air",polycrystalline,Ono2006ICT,http://dx.doi.org/10.1109/ICT.2006.331288,,,131.2,3,4,12,10.93333333,Ono,http://dx.doi.org/10.1109/ICT.2006.331288,157804,300,5.0791E+04,0.001684251,166,12,,
700,,0.0469005,270.256,1.0901E-01,4,,,1.5573E-04,0.013673064,7.9727,0.04,CuCr0.96Mg0.04O2,CuCr1-xMgxO2,,CuCrO2,,,2.1322E+01,,1.0901E-01,"solid state reaction, air",polycrystalline,Ono2006ICT,http://dx.doi.org/10.1109/ICT.2006.331288,,,131.2,3,4,12,10.93333333,Ono,http://dx.doi.org/10.1109/ICT.2006.331288,157804,300,7.3038E+04,0.004567778,166,12,,
1000,,0.0442664,303.784,2.0848E-01,4,,,2.0848E-04,0.03041577,6.8542,0.04,CuCr0.96Mg0.04O2,CuCr1-xMgxO2,,CuCrO2,,,2.2590E+01,,2.0848E-01,"solid state reaction, air",polycrystalline,Ono2006ICT,http://dx.doi.org/10.1109/ICT.2006.331288,,,131.2,3,4,12,10.93333333,Ono,http://dx.doi.org/10.1109/ICT.2006.331288,157804,300,9.2285E+04,0.008041903,166,12,,
300,,0.0754474,208.131,1.7225E-02,4,,,5.7416E-05,0.001808913,9.5221,0.05,CuCr0.95Mg0.05O2,CuCr1-xMgxO2,,CuCrO2,,,1.3254E+01,,1.7225E-02,"solid state reaction, air",polycrystalline,Ono2006ICT,http://dx.doi.org/10.1109/ICT.2006.331288,,,131.16,3,4,12,10.93,Ono,http://dx.doi.org/10.1109/ICT.2006.331288,157805,300,4.3319E+04,0.001018906,166,12,,
400,,0.0546485,241.265,4.2606E-02,4,,,1.0651E-04,0.0047257,9.0158,0.05,CuCr0.95Mg0.05O2,CuCr1-xMgxO2,,CuCrO2,,,1.8299E+01,,4.2606E-02,"solid state reaction, air",polycrystalline,Ono2006ICT,http://dx.doi.org/10.1109/ICT.2006.331288,,,131.16,3,4,12,10.93,Ono,http://dx.doi.org/10.1109/ICT.2006.331288,157805,300,5.8209E+04,0.001980922,166,12,,
700,,0.0406648,281.605,1.3651E-01,4,,,1.9501E-04,0.0168798,8.0871,0.05,CuCr0.95Mg0.05O2,CuCr1-xMgxO2,,CuCrO2,,,2.4591E+01,,1.3651E-01,"solid state reaction, air",polycrystalline,Ono2006ICT,http://dx.doi.org/10.1109/ICT.2006.331288,,,131.16,3,4,12,10.93,Ono,http://dx.doi.org/10.1109/ICT.2006.331288,157805,300,7.9301E+04,0.005193695,166,12,,
1000,,0.0408004,325.387,2.5950E-01,4,,,2.5950E-04,0.037136033,6.9878,0.05,CuCr0.95Mg0.05O2,CuCr1-xMgxO2,,CuCrO2,,,2.4510E+01,,2.5950E-01,"solid state reaction, air",polycrystalline,Ono2006ICT,http://dx.doi.org/10.1109/ICT.2006.331288,,,131.16,3,4,12,10.93,Ono,http://dx.doi.org/10.1109/ICT.2006.331288,157805,300,1.0588E+05,0.008558249,166,12,,
300,,2.95E-04,8.19E+01,6.8259E-01,3,,,2.2753E-03,0.035775294,19.08,,NaCo2O4,NaxCo2O4,,NaxCo2O4,,,3.3921E+03,,6.8259E-01,"flux (NaCl), air",single crystal,Fujita2001JJAPP1,http://dx.doi.org/10.1143/JJAP.40.4644,,,75.67,1,7,7,10.81,Jansen,http://dx.doi.org/10.1002/zaac.19744080203,21001,300,6.7076E+03,0.130138331,194,24,,
400,,3.54E-04,98,1.0855E+00,3,,,2.7138E-03,0.080229444,13.53,,NaCo2O4,NaxCo2O4,,NaxCo2O4,,,2.8257E+03,,1.0855E+00,"flux (NaCl), air",single crystal,Fujita2001JJAPP1,http://dx.doi.org/10.1143/JJAP.40.4644,,,75.67,1,7,7,10.81,Jansen,http://dx.doi.org/10.1002/zaac.19744080203,21001,300,9.6040E+03,0.203831574,194,24,,
700,,4.84E-04,146,3.0810E+00,3,,,4.4014E-03,0.540286341,5.7025,,NaCo2O4,NaxCo2O4,,NaxCo2O4,,,2.0648E+03,,3.0810E+00,"flux (NaCl), air",single crystal,Fujita2001JJAPP1,http://dx.doi.org/10.1143/JJAP.40.4644,,,75.67,1,7,7,10.81,Jansen,http://dx.doi.org/10.1002/zaac.19744080203,21001,300,2.1316E+04,0.618454998,194,24,,
1000,,6.00E-04,200,6.6667E+00,3,,,6.6667E-03,1.399413646,4.7639,,NaCo2O4,NaxCo2O4,,NaxCo2O4,,,1.6667E+03,,6.6667E+00,"flux (NaCl), air",single crystal,Fujita2001JJAPP1,http://dx.doi.org/10.1143/JJAP.40.4644,,*values at 800 K,75.67,1,7,7,10.81,Jansen,http://dx.doi.org/10.1002/zaac.19744080203,21001,300,4.0000E+04,0.853642324,194,24,,
300,,2.11E-03,104,1.5407E-01,3,,,5.1358E-04,0.080921257,1.904,,NaCo2O4,NaxCo2O4,,NaxCo2O4,,,4.7483E+02,,1.5407E-01,"solid state reaction, air",polycrystalline,Fujita2001JJAPP1,http://dx.doi.org/10.1143/JJAP.40.4644,,,75.67,1,7,7,10.81,Jansen,http://dx.doi.org/10.1002/zaac.19744080203,21001,300,1.0816E+04,0.182551653,194,24,,
400,,2.53E-03,118,2.2023E-01,3,,,5.5057E-04,0.120081428,1.834,,NaCo2O4,NaxCo2O4,,NaxCo2O4,,,3.9541E+02,,2.2023E-01,"solid state reaction, air",polycrystalline,Fujita2001JJAPP1,http://dx.doi.org/10.1143/JJAP.40.4644,,,75.67,1,7,7,10.81,Jansen,http://dx.doi.org/10.1002/zaac.19744080203,21001,300,1.3924E+04,0.210427094,194,24,,
700,,3.40E-03,161,5.3367E-01,3,,,7.6238E-04,0.254977376,2.093,,NaCo2O4,NaxCo2O4,,NaxCo2O4,,,2.9412E+02,,5.3367E-01,"solid state reaction, air",polycrystalline,Fujita2001JJAPP1,http://dx.doi.org/10.1143/JJAP.40.4644,,,75.67,1,7,7,10.81,Jansen,http://dx.doi.org/10.1002/zaac.19744080203,21001,300,2.5921E+04,0.240015739,194,24,,
