Repository: Luochenghuang/TEMANN

___           ___           ___           ___           ___           ___     
               /\  \         /\  \         /\__\         /\  \         /\__\         /\__\    
               \:\  \       /::\  \       /::|  |       /::\  \       /::|  |       /::|  |   
                \:\  \     /:/\:\  \     /:|:|  |      /:/\:\  \     /:|:|  |      /:|:|  |   
                /::\  \   /::\~\:\  \   /:/|:|__|__   /::\~\:\  \   /:/|:|  |__   /:/|:|  |__ 
               /:/\:\__\ /:/\:\ \:\__\ /:/ |::::\__\ /:/\:\ \:\__\ /:/ |:| /\__\ /:/ |:| /\__\
              /:/  \/__/ \:\~\:\ \/__/ \/__/~~/:/  / \/__\:\/:/  / \/__|:|/:/  / \/__|:|/:/  /

File: TE_survey_csv.csv (part 7 of 10)
T (K),Z*10^-4 reported,Resist. (Ohm.cm),Seebeck (uV/K),kappaZT,,Resist. (400K),Seebeck (400K),Pf (W/K^2/m),ZT,kappa (W/mK),x,Formula,series,T Max,family,,,Conduct. (S/cm),,Power Factor*T (W/mK),preparative route,final form,Authors,DOI,Comments,Comments,Cell Volume (A^3),Formula Units per Cell,Atoms per formula unit,total atoms per unit cell,average atomic volume,Author of Unit Cell,Unit Cell DOI,ICSD of structure,temp of ICSD (K),S^2,ke/ktotal,space group,# symmetry elements,,
,,,,,,,,,,,,,,,,,,,,,,,,,,,,,,,,,,,,,,,,,
1000,,4.00E-03,175,7.6563E-01,3,,,7.6563E-04,0.344302289,2.2237,,NaCo2O4,NaxCo2O4,,NaxCo2O4,,,2.5000E+02,,7.6563E-01,"solid state reaction, air",polycrystalline,Fujita2001JJAPP1,http://dx.doi.org/10.1143/JJAP.40.4644,,*values at 800 K,75.67,1,7,7,10.81,Jansen,http://dx.doi.org/10.1002/zaac.19744080203,21001,300,3.0625E+04,0.274317579,194,24,,
700,,0.084836351,-159.904,2.1098E-02,2,,,3.0140E-05,,,0,ZnO,Zn1-x-yAlxTiyO,,ZnO,,,1.1787E+01,,2.1098E-02,"solid state reaction, air",polycrystalline,Park2007JECS,http://dx.doi.org/10.1016/j.jeurceramsoc.2006.04.012,,,47.62,2,2,4,11.905,Abrahams,http://dx.doi.org/10.1107/S0567740869003876,26170,295,2.5569E+04,,186,12,,
1000,,0.060526459,-190.963,6.0249E-02,2,,,6.0249E-05,,,0,ZnO,Zn1-x-yAlxTiyO,,ZnO,,,1.6522E+01,,6.0249E-02,"solid state reaction, air",polycrystalline,Park2007JECS,http://dx.doi.org/10.1016/j.jeurceramsoc.2006.04.012,,,47.62,2,2,4,11.905,Abrahams,http://dx.doi.org/10.1107/S0567740869003876,26170,295,3.6467E+04,,186,12,,
700,,0.06809206,-133.608,1.8351E-02,2,,,2.6216E-05,,,0.02,Zn0.98Al0.02O,Zn1-x-yAlxTiyO,,ZnO,,,1.4686E+01,,1.8351E-02,"solid state reaction, air",polycrystalline,Park2007JECS,http://dx.doi.org/10.1016/j.jeurceramsoc.2006.04.012,,,47.62,2,2,4,11.905,Abrahams,http://dx.doi.org/10.1107/S0567740869003876,26170,295,1.7851E+04,,186,12,,
1000,,0.025429957,-182.054,1.3033E-01,2,,,1.3033E-04,,,0.02,Zn0.98Al0.02O,Zn1-x-yAlxTiyO,,ZnO,,,3.9324E+01,,1.3033E-01,"solid state reaction, air",polycrystalline,Park2007JECS,http://dx.doi.org/10.1016/j.jeurceramsoc.2006.04.012,,,47.62,2,2,4,11.905,Abrahams,http://dx.doi.org/10.1107/S0567740869003876,26170,295,3.3144E+04,,186,12,,
700,,0.049759661,-124.909,2.1949E-02,2,,,3.1355E-05,,,0.03,Zn0.97Al0.03O,Zn1-x-yAlxTiyO,,ZnO,,,2.0097E+01,,2.1949E-02,"solid state reaction, air",polycrystalline,Park2007JECS,http://dx.doi.org/10.1016/j.jeurceramsoc.2006.04.012,,,47.62,2,2,4,11.905,Abrahams,http://dx.doi.org/10.1107/S0567740869003876,26170,295,1.5602E+04,,186,12,,
1000,,0.019382024,-173.573,1.5544E-01,2,,,1.5544E-04,,,0.03,Zn0.97Al0.03O,Zn1-x-yAlxTiyO,,ZnO,,,5.1594E+01,,1.5544E-01,"solid state reaction, air",polycrystalline,Park2007JECS,http://dx.doi.org/10.1016/j.jeurceramsoc.2006.04.012,,,47.62,2,2,4,11.905,Abrahams,http://dx.doi.org/10.1107/S0567740869003876,26170,295,3.0128E+04,,186,12,,
700,,0.046832485,-112.738,1.8997E-02,2,,,2.7139E-05,,,0.05,Zn0.95Al0.05O,Zn1-x-yAlxTiyO,,ZnO,,,2.1353E+01,,1.8997E-02,"solid state reaction, air",polycrystalline,Park2007JECS,http://dx.doi.org/10.1016/j.jeurceramsoc.2006.04.012,,,47.62,2,2,4,11.905,Abrahams,http://dx.doi.org/10.1107/S0567740869003876,26170,295,1.2710E+04,,186,12,,
1000,,0.018318575,-164.443,1.4762E-01,2,,,1.4762E-04,,,0.05,Zn0.95Al0.05O,Zn1-x-yAlxTiyO,,ZnO,,,5.4589E+01,,1.4762E-01,"solid state reaction, air",polycrystalline,Park2007JECS,http://dx.doi.org/10.1016/j.jeurceramsoc.2006.04.012,,,47.62,2,2,4,11.905,Abrahams,http://dx.doi.org/10.1107/S0567740869003876,26170,295,2.7042E+04,,186,12,,
700,,0.033823549,-170.775,6.0357E-02,2,,,8.6224E-05,,,0.025,Zn0.97Al0.025Ti0.005O,Zn1-x-yAlxTiyO,,ZnO,,,2.9565E+01,,6.0357E-02,"solid state reaction, air",polycrystalline,Park2007JECS,http://dx.doi.org/10.1016/j.jeurceramsoc.2006.04.012,,,47.62,2,2,4,11.905,Abrahams,http://dx.doi.org/10.1107/S0567740869003876,26170,295,2.9164E+04,,186,12,,
1000,,0.017394965,-217.259,2.7135E-01,2,,,2.7135E-04,,,0.025,Zn0.97Al0.025Ti0.005O,Zn1-x-yAlxTiyO,,ZnO,,,5.7488E+01,,2.7135E-01,"solid state reaction, air",polycrystalline,Park2007JECS,http://dx.doi.org/10.1016/j.jeurceramsoc.2006.04.012,,,47.62,2,2,4,11.905,Abrahams,http://dx.doi.org/10.1107/S0567740869003876,26170,295,4.7201E+04,,186,12,,
700,,0.029403376,-147.96,5.2118E-02,2,,,7.4455E-05,,,0.02,Zn0.97Al0.02Ti0.01O,Zn1-x-yAlxTiyO,,ZnO,,,3.4010E+01,,5.2118E-02,"solid state reaction, air",polycrystalline,Park2007JECS,http://dx.doi.org/10.1016/j.jeurceramsoc.2006.04.012,,,47.62,2,2,4,11.905,Abrahams,http://dx.doi.org/10.1107/S0567740869003876,26170,295,2.1892E+04,,186,12,,
1000,,0.015898605,-212.256,2.8337E-01,2,,,2.8337E-04,,,0.02,Zn0.97Al0.02Ti0.01O,Zn1-x-yAlxTiyO,,ZnO,,,6.2899E+01,,2.8337E-01,"solid state reaction, air",polycrystalline,Park2007JECS,http://dx.doi.org/10.1016/j.jeurceramsoc.2006.04.012,,,47.62,2,2,4,11.905,Abrahams,http://dx.doi.org/10.1107/S0567740869003876,26170,295,4.5053E+04,,186,12,,
700,,0.026005029,-143.177,5.5181E-02,2,,,7.8830E-05,,,0.015,Zn0.97Al0.015Ti0.015O,Zn1-x-yAlxTiyO,,ZnO,,,3.8454E+01,,5.5181E-02,"solid state reaction, air",polycrystalline,Park2007JECS,http://dx.doi.org/10.1016/j.jeurceramsoc.2006.04.012,,,47.62,2,2,4,11.905,Abrahams,http://dx.doi.org/10.1107/S0567740869003876,26170,295,2.0500E+04,,186,12,,
1000,,0.014455316,-205.305,2.9159E-01,2,,,2.9159E-04,,,0.015,Zn0.97Al0.015Ti0.015O,Zn1-x-yAlxTiyO,,ZnO,,,6.9179E+01,,2.9159E-01,"solid state reaction, air",polycrystalline,Park2007JECS,http://dx.doi.org/10.1016/j.jeurceramsoc.2006.04.012,,,47.62,2,2,4,11.905,Abrahams,http://dx.doi.org/10.1107/S0567740869003876,26170,295,4.2150E+04,,186,12,,
700,,0.023522715,-139.044,5.7533E-02,2,,,8.2190E-05,,,0.01,Zn0.97Al0.01Ti0.02O,Zn1-x-yAlxTiyO,,ZnO,,,4.2512E+01,,5.7533E-02,"solid state reaction, air",polycrystalline,Park2007JECS,http://dx.doi.org/10.1016/j.jeurceramsoc.2006.04.012,,,47.62,2,2,4,11.905,Abrahams,http://dx.doi.org/10.1107/S0567740869003876,26170,295,1.9333E+04,,186,12,,
1000,,0.013252247,-195.093,2.8721E-01,2,,,2.8721E-04,,,0.01,Zn0.97Al0.01Ti0.02O,Zn1-x-yAlxTiyO,,ZnO,,,7.5459E+01,,2.8721E-01,"solid state reaction, air",polycrystalline,Park2007JECS,http://dx.doi.org/10.1016/j.jeurceramsoc.2006.04.012,,,47.62,2,2,4,11.905,Abrahams,http://dx.doi.org/10.1107/S0567740869003876,26170,295,3.8061E+04,,186,12,,
300,,0.00974787,-178.765,9.8350E-02,7,,,3.2783E-04,0.024064225,4.087,0,Zr0.5Hf0.5NiSn,(Zr0.5Hf0.5)1-xTixNiSn,,ZrNiSn,,,1.0259E+02,,9.8350E-02,"arc-melted, Ar",polycrystalline,Sakurada2005APL,http://dx.doi.org/10.1063/1.1868063,,,226.87,4,3,12,18.90583333,Skolozdra,http://dx.doi.org/10.1016/0304-8853(93)90861-U,646828,300,3.1957E+04,0.018373704,216,96,,
400,,0.00625721,-208.592,2.7815E-01,7,,,6.9537E-04,0.078795216,3.53,0,Zr0.5Hf0.5NiSn,(Zr0.5Hf0.5)1-xTixNiSn,,ZrNiSn,,,1.5982E+02,,2.7815E-01,"arc-melted, Ar",polycrystalline,Sakurada2005APL,http://dx.doi.org/10.1063/1.1868063,,,226.87,4,3,12,18.90583333,Skolozdra,http://dx.doi.org/10.1016/0304-8853(93)90861-U,646828,300,4.3511E+04,0.044186986,216,96,,
700,,0.00216666,-236.062,1.8004E+00,7,,,2.5719E-03,0.549896257,3.274,0,Zr0.5Hf0.5NiSn,(Zr0.5Hf0.5)1-xTixNiSn,,ZrNiSn,,,4.6154E+02,,1.8004E+00,"arc-melted, Ar",polycrystalline,Sakurada2005APL,http://dx.doi.org/10.1063/1.1868063,,,226.87,4,3,12,18.90583333,Skolozdra,http://dx.doi.org/10.1016/0304-8853(93)90861-U,646828,300,5.5725E+04,0.2407789,216,96,,
300,,0.00904316,-188.659,1.1807E-01,7,,,3.9358E-04,0.030958179,3.814,0.2,Zr0.4Hf0.4Ti0.2NiSn,(Zr0.5Hf0.5)1-xTixNiSn,,ZrNiSn,,,1.1058E+02,,1.1807E-01,"arc-melted, Ar",polycrystalline,Sakurada2005APL,http://dx.doi.org/10.1063/1.1868063,,,226.87,4,3,12,18.90583333,Skolozdra,http://dx.doi.org/10.1016/0304-8853(93)90861-U,646828,300,3.5592E+04,0.021223166,216,96,,
400,,0.00511455,-233.589,4.2673E-01,7,,,1.0668E-03,0.127573719,3.345,0.2,Zr0.4Hf0.4Ti0.2NiSn,(Zr0.5Hf0.5)1-xTixNiSn,,ZrNiSn,,,1.9552E+02,,4.2673E-01,"arc-melted, Ar",polycrystalline,Sakurada2005APL,http://dx.doi.org/10.1063/1.1868063,,,226.87,4,3,12,18.90583333,Skolozdra,http://dx.doi.org/10.1016/0304-8853(93)90861-U,646828,300,5.4564E+04,0.057048768,216,96,,
700,,0.00176663,-276.689,3.0334E+00,7,,,4.3335E-03,0.949138206,3.196,0.2,Zr0.4Hf0.4Ti0.2NiSn,(Zr0.5Hf0.5)1-xTixNiSn,,ZrNiSn,,,5.6605E+02,,3.0334E+00,"arc-melted, Ar",polycrystalline,Sakurada2005APL,http://dx.doi.org/10.1063/1.1868063,,,226.87,4,3,12,18.90583333,Skolozdra,http://dx.doi.org/10.1016/0304-8853(93)90861-U,646828,300,7.6557E+04,0.302507046,216,96,,
300,,0.00860507,-369.912,4.7705E-01,7,,,1.5902E-03,0.150488885,3.17,0.3,Zr0.35Hf0.35Ti0.3NiSn,(Zr0.5Hf0.5)1-xTixNiSn,,ZrNiSn,,,1.1621E+02,,4.7705E-01,"arc-melted, Ar",polycrystalline,Sakurada2005APL,http://dx.doi.org/10.1063/1.1868063,,,226.87,4,3,12,18.90583333,Skolozdra,http://dx.doi.org/10.1016/0304-8853(93)90861-U,646828,300,1.3683E+05,0.026834741,216,96,,
400,,0.00555251,-379.426,1.0371E+00,7,,,2.5928E-03,0.365565734,2.837,0.3,Zr0.35Hf0.35Ti0.3NiSn,(Zr0.5Hf0.5)1-xTixNiSn,,ZrNiSn,,,1.8010E+02,,1.0371E+00,"arc-melted, Ar",polycrystalline,Sakurada2005APL,http://dx.doi.org/10.1063/1.1868063,,,226.87,4,3,12,18.90583333,Skolozdra,http://dx.doi.org/10.1016/0304-8853(93)90861-U,646828,300,1.4396E+05,0.061958534,216,96,,
700,,0.00228094,-348.046,3.7176E+00,7,,,5.3108E-03,1.263615091,2.942,0.3,Zr0.35Hf0.35Ti0.3NiSn,(Zr0.5Hf0.5)1-xTixNiSn,,ZrNiSn,,,4.3842E+02,,3.7176E+00,"arc-melted, Ar",polycrystalline,Sakurada2005APL,http://dx.doi.org/10.1063/1.1868063,,,226.87,4,3,12,18.90583333,Skolozdra,http://dx.doi.org/10.1016/0304-8853(93)90861-U,646828,300,1.2114E+05,0.254525522,216,96,,
300,,0.00475748,-311.579,6.1218E-01,7,,,2.0406E-03,0.199889676,3.0626,0.5,Zr0.25Hf0.25Ti0.5NiSn,(Zr0.5Hf0.5)1-xTixNiSn,,ZrNiSn,,,2.1020E+02,,6.1218E-01,"arc-melted, Ar",polycrystalline,Sakurada2005APL,http://dx.doi.org/10.1063/1.1868063,,,226.87,4,3,12,18.90583333,Skolozdra,http://dx.doi.org/10.1016/0304-8853(93)90861-U,646828,300,9.7081E+04,0.050239329,216,96,,
400,,0.00338128,-329.939,1.2878E+00,7,,,3.2195E-03,0.4288356,3.003,0.5,Zr0.25Hf0.25Ti0.5NiSn,(Zr0.5Hf0.5)1-xTixNiSn,,ZrNiSn,,,2.9575E+02,,1.2878E+00,"arc-melted, Ar",polycrystalline,Sakurada2005APL,http://dx.doi.org/10.1063/1.1868063,,,226.87,4,3,12,18.90583333,Skolozdra,http://dx.doi.org/10.1016/0304-8853(93)90861-U,646828,300,1.0886E+05,0.096119909,216,96,,
700,,0.00163327,-328.251,4.6180E+00,7,,,6.5971E-03,1.419170654,3.254,0.5,Zr0.25Hf0.25Ti0.5NiSn,(Zr0.5Hf0.5)1-xTixNiSn,,ZrNiSn,,,6.1227E+02,,4.6180E+00,"arc-melted, Ar",polycrystalline,Sakurada2005APL,http://dx.doi.org/10.1063/1.1868063,,,226.87,4,3,12,18.90583333,Skolozdra,http://dx.doi.org/10.1016/0304-8853(93)90861-U,646828,300,1.0775E+05,0.32137518,216,96,,
300,,0.0048146,-252.204,3.9634E-01,7,,,1.3211E-03,0.116775879,3.394,0.7,Zr0.15Hf0.15Ti0.7NiSn,(Zr0.5Hf0.5)1-xTixNiSn,,ZrNiSn,,,2.0770E+02,,3.9634E-01,"arc-melted, Ar",polycrystalline,Sakurada2005APL,http://dx.doi.org/10.1063/1.1868063,,,226.87,4,3,12,18.90583333,Skolozdra,http://dx.doi.org/10.1016/0304-8853(93)90861-U,646828,300,6.3607E+04,0.044795979,216,96,,
400,,0.00313369,-264.835,8.9527E-01,7,,,2.2382E-03,0.291429498,3.072,0.7,Zr0.15Hf0.15Ti0.7NiSn,(Zr0.5Hf0.5)1-xTixNiSn,,ZrNiSn,,,3.1911E+02,,8.9527E-01,"arc-melted, Ar",polycrystalline,Sakurada2005APL,http://dx.doi.org/10.1063/1.1868063,,,226.87,4,3,12,18.90583333,Skolozdra,http://dx.doi.org/10.1016/0304-8853(93)90861-U,646828,300,7.0138E+04,0.101384736,216,96,,
700,,0.00148089,-260.541,3.2087E+00,7,,,4.5838E-03,1.016372274,3.157,0.7,Zr0.15Hf0.15Ti0.7NiSn,(Zr0.5Hf0.5)1-xTixNiSn,,ZrNiSn,,,6.7527E+02,,3.2087E+00,"arc-melted, Ar",polycrystalline,Sakurada2005APL,http://dx.doi.org/10.1063/1.1868063,,,226.87,4,3,12,18.90583333,Skolozdra,http://dx.doi.org/10.1016/0304-8853(93)90861-U,646828,300,6.7882E+04,0.36533433,216,96,,
300,,0.000993432,68.2676,1.4074E-01,6,,,4.6913E-04,,,4,CeFe4Sb12,CeFexCo4-xSb12,,CeCo4Sb12,,,1.0066E+03,,1.4074E-01,"melted, vacuum",polycrystalline,Sales1996S,http://www.jstor.org/stable/2889796,,,762.3,2,17,34,22.42058824,Braun,http://dx.doi.org/10.1016/0022-5088(80)90260-X,621065,300,4.6605E+03,,204,48,,
400,,0.00105643,87.0227,2.8674E-01,6,,,7.1684E-04,,,4,CeFe4Sb12,CeFexCo4-xSb12,,CeCo4Sb12,,,9.4658E+02,,2.8674E-01,"melted, vacuum",polycrystalline,Sales1996S,http://www.jstor.org/stable/2889796,,,762.3,2,17,34,22.42058824,Braun,http://dx.doi.org/10.1016/0022-5088(80)90260-X,621065,300,7.5730E+03,,204,48,,
700,,0.00130209,128.846,8.9248E-01,6,,,1.2750E-03,,,4,CeFe4Sb12,CeFexCo4-xSb12,,CeCo4Sb12,,,7.6800E+02,,8.9248E-01,"melted, vacuum",polycrystalline,Sales1996S,http://www.jstor.org/stable/2889796,,,762.3,2,17,34,22.42058824,Braun,http://dx.doi.org/10.1016/0022-5088(80)90260-X,621065,300,1.6601E+04,,204,48,,
1000,,0.00174341,156.737,1.4091E+00,6,,,1.4091E-03,,,4,CeFe4Sb12,CeFexCo4-xSb12,,CeCo4Sb12,,,5.7359E+02,,1.4091E+00,"melted, vacuum",polycrystalline,Sales1996S,http://www.jstor.org/stable/2889796,,,762.3,2,17,34,22.42058824,Braun,http://dx.doi.org/10.1016/0022-5088(80)90260-X,621065,300,2.4566E+04,,204,48,,
300,,0.00147222,86.5388,1.5261E-01,6,,,5.0869E-04,0.1113909,1.37,3,CeFe3CoSb12,CeFexCo4-xSb12,,CeCo4Sb12,,,6.7925E+02,,1.5261E-01,"melted, vacuum",polycrystalline,Sales1996S,http://www.jstor.org/stable/2889796,,Unit Cell =Ce0.78 (Fe3.07 Co0.93) Sb11.69,756.81,2,17,34,22.25911765,Berardan,http://dx.doi.org/10.1016/S0925-8388(02)00968-4,96163,300,7.4890E+03,0.362925765,204,48,,
400,,0.00162618,107.702,2.8532E-01,6,,,7.1331E-04,,,3,CeFe3CoSb12,CeFexCo4-xSb12,,CeCo4Sb12,,,6.1494E+02,,2.8532E-01,"melted, vacuum",polycrystalline,Sales1996S,http://www.jstor.org/stable/2889796,,,756.81,2,17,34,22.25911765,Berardan,http://dx.doi.org/10.1016/S0925-8388(02)00968-4,96163,300,1.1600E+04,,204,48,,
700,,0.00201791,149.997,7.8048E-01,6,,,1.1150E-03,,,3,CeFe3CoSb12,CeFexCo4-xSb12,,CeCo4Sb12,,,4.9556E+02,,7.8048E-01,"melted, vacuum",polycrystalline,Sales1996S,http://www.jstor.org/stable/2889796,,,756.81,2,17,34,22.25911765,Berardan,http://dx.doi.org/10.1016/S0925-8388(02)00968-4,96163,300,2.2499E+04,,204,48,,
1000,,0.00230374,176.441,1.3513E+00,6,,,1.3513E-03,,,3,CeFe3CoSb12,CeFexCo4-xSb12,,CeCo4Sb12,,,4.3408E+02,,1.3513E+00,"melted, vacuum",polycrystalline,Sales1996S,http://www.jstor.org/stable/2889796,,,756.81,2,17,34,22.25911765,Berardan,http://dx.doi.org/10.1016/S0925-8388(02)00968-4,96163,300,3.1131E+04,,204,48,,
300,,0.0027419,104.331,1.1910E-01,6,,,3.9699E-04,,,2.5,CeFe2.5Co1.5Sb12,CeFexCo4-xSb12,,CeCo4Sb12,,,3.6471E+02,,1.1910E-01,"melted, vacuum",polycrystalline,Sales1996S,http://www.jstor.org/stable/2889796,,,756.81,2,17,34,22.25911765,Berardan,http://dx.doi.org/10.1016/S0925-8388(02)00968-4,96163,300,1.0885E+04,,204,48,,
400,,0.00287783,123.077,2.1055E-01,6,,,5.2637E-04,,,2.5,CeFe2.5Co1.5Sb12,CeFexCo4-xSb12,,CeCo4Sb12,,,3.4748E+02,,2.1055E-01,"melted, vacuum",polycrystalline,Sales1996S,http://www.jstor.org/stable/2889796,,,756.81,2,17,34,22.25911765,Berardan,http://dx.doi.org/10.1016/S0925-8388(02)00968-4,96163,300,1.5148E+04,,204,48,,
700,,0.00330908,162.016,5.5527E-01,6,,,7.9325E-04,,,2.5,CeFe2.5Co1.5Sb12,CeFexCo4-xSb12,,CeCo4Sb12,,,3.0220E+02,,5.5527E-01,"melted, vacuum",polycrystalline,Sales1996S,http://www.jstor.org/stable/2889796,,,756.81,2,17,34,22.25911765,Berardan,http://dx.doi.org/10.1016/S0925-8388(02)00968-4,96163,300,2.6249E+04,,204,48,,
1000,,0.00339272,189.903,1.0630E+00,6,,,1.0630E-03,,,2.5,CeFe2.5Co1.5Sb12,CeFexCo4-xSb12,,CeCo4Sb12,,,2.9475E+02,,1.0630E+00,"melted, vacuum",polycrystalline,Sales1996S,http://www.jstor.org/stable/2889796,,,756.81,2,17,34,22.25911765,Berardan,http://dx.doi.org/10.1016/S0925-8388(02)00968-4,96163,300,3.6063E+04,,204,48,,
300,,0.00473037,107.699,7.3561E-02,6,,,2.4520E-04,,,2,CeFe2Co2Sb12,CeFexCo4-xSb12,,CeCo4Sb12,,,2.1140E+02,,7.3561E-02,"melted, vacuum",polycrystalline,Sales1996S,http://www.jstor.org/stable/2889796,,,747,2,17,34,21.97058824,Berardan,http://dx.doi.org/10.1016/S0925-8388(02)00968-4,96163,300,1.1599E+04,,204,48,,
400,,0.00481344,134.608,1.5057E-01,6,,,3.7643E-04,,,2,CeFe2Co2Sb12,CeFexCo4-xSb12,,CeCo4Sb12,,,2.0775E+02,,1.5057E-01,"melted, vacuum",polycrystalline,Sales1996S,http://www.jstor.org/stable/2889796,,,747,2,17,34,21.97058824,Berardan,http://dx.doi.org/10.1016/S0925-8388(02)00968-4,96163,300,1.8119E+04,,204,48,,
700,,0.0048781,163.937,3.8566E-01,6,,,5.5094E-04,,,2,CeFe2Co2Sb12,CeFexCo4-xSb12,,CeCo4Sb12,,,2.0500E+02,,3.8566E-01,"melted, vacuum",polycrystalline,Sales1996S,http://www.jstor.org/stable/2889796,,,747,2,17,34,21.97058824,Berardan,http://dx.doi.org/10.1016/S0925-8388(02)00968-4,96163,300,2.6875E+04,,204,48,,
1000,,0.00499442,117.784,2.7777E-01,6,,,2.7777E-04,,,2,CeFe2Co2Sb12,CeFexCo4-xSb12,,CeCo4Sb12,,,2.0022E+02,,2.7777E-01,"melted, vacuum",polycrystalline,Sales1996S,http://www.jstor.org/stable/2889796,,,747,2,17,34,21.97058824,Berardan,http://dx.doi.org/10.1016/S0925-8388(02)00968-4,96163,300,1.3873E+04,,204,48,,
300,,0.0104532,-87.0125,2.1729E-02,6,,,7.2429E-05,,,1,CeFeCo3Sb12,CeFexCo4-xSb12,,CeCo4Sb12,,,9.5664E+01,,2.1729E-02,"melted, vacuum",polycrystalline,Sales1996S,http://www.jstor.org/stable/2889796,,,747,2,17,34,21.97058824,Berardan,http://dx.doi.org/10.1016/S0925-8388(02)00968-4,96163,300,7.5712E+03,,204,48,,
400,,0.00985308,-102.424,4.2588E-02,6,,,1.0647E-04,,,1,CeFeCo3Sb12,CeFexCo4-xSb12,,CeCo4Sb12,,,1.0149E+02,,4.2588E-02,"melted, vacuum",polycrystalline,Sales1996S,http://www.jstor.org/stable/2889796,,,747,2,17,34,21.97058824,Berardan,http://dx.doi.org/10.1016/S0925-8388(02)00968-4,96163,300,1.0491E+04,,204,48,,
700,,0.00608923,-140.861,2.2810E-01,6,,,3.2585E-04,,,1,CeFeCo3Sb12,CeFexCo4-xSb12,,CeCo4Sb12,,,1.6422E+02,,2.2810E-01,"melted, vacuum",polycrystalline,Sales1996S,http://www.jstor.org/stable/2889796,,,747,2,17,34,21.97058824,Berardan,http://dx.doi.org/10.1016/S0925-8388(02)00968-4,96163,300,1.9842E+04,,204,48,,
1000,,0.00448351,-138.009,4.2481E-01,6,,,4.2481E-04,,,1,CeFeCo3Sb12,CeFexCo4-xSb12,,CeCo4Sb12,,,2.2304E+02,,4.2481E-01,"melted, vacuum",polycrystalline,Sales1996S,http://www.jstor.org/stable/2889796,,,747,2,17,34,21.97058824,Berardan,http://dx.doi.org/10.1016/S0925-8388(02)00968-4,96163,300,1.9046E+04,,204,48,,
300,,0.0609811,16.3458,1.3144E-04,6,,,4.3814E-07,,,1.5,CeFe1.5Co2.5Sb12,CeFexCo4-xSb12,,CeCo4Sb12,,,1.6399E+01,,1.3144E-04,"melted, vacuum",polycrystalline,Sales1996S,http://www.jstor.org/stable/2889796,,,747,2,17,34,21.97058824,Berardan,http://dx.doi.org/10.1016/S0925-8388(02)00968-4,96163,300,2.6719E+02,,204,48,,
400,,0.0446028,12.0057,1.2926E-04,6,,,3.2316E-07,,,1.5,CeFe1.5Co2.5Sb12,CeFexCo4-xSb12,,CeCo4Sb12,,,2.2420E+01,,1.2926E-04,"melted, vacuum",polycrystalline,Sales1996S,http://www.jstor.org/stable/2889796,,,747,2,17,34,21.97058824,Berardan,http://dx.doi.org/10.1016/S0925-8388(02)00968-4,96163,300,1.4414E+02,,204,48,,
700,,0.011935,-35.5636,7.4180E-03,6,,,1.0597E-05,,,1.5,CeFe1.5Co2.5Sb12,CeFexCo4-xSb12,,CeCo4Sb12,,,8.3787E+01,,7.4180E-03,"melted, vacuum",polycrystalline,Sales1996S,http://www.jstor.org/stable/2889796,,,747,2,17,34,21.97058824,Berardan,http://dx.doi.org/10.1016/S0925-8388(02)00968-4,96163,300,1.2648E+03,,204,48,,
1000,,0.00397477,-89.9103,2.0338E-01,6,,,2.0338E-04,,,1.5,CeFe1.5Co2.5Sb12,CeFexCo4-xSb12,,CeCo4Sb12,,,2.5159E+02,,2.0338E-01,"melted, vacuum",polycrystalline,Sales1996S,http://www.jstor.org/stable/2889796,,Unit Cell =Co1.26 Fe2.74 La0.743 Sb12,747,2,17,34,21.97058824,Berardan,http://dx.doi.org/10.1016/S0925-8388(02)00968-4,96163,300,8.0839E+03,,204,48,,
300,,0.00164306,108.391,2.1451E-01,6,,,7.1504E-04,0.134070829,1.6,3,LaFe3CoSb12,LaFexCo4-xSb12,,LaCo4Sb12,,,6.0862E+02,,2.1451E-01,"melted, vacuum",polycrystalline,Sales1996S,http://www.jstor.org/stable/2889796,,,752.85,2,17,34,22.14264706,Chakoumakos,http://dx.doi.org/10.1107/S0108768198018345,280118,295,1.1749E+04,0.278443879,204,48,,
400,,0.00183033,142.661,4.4478E-01,6,,,1.1119E-03,0.277984857,1.6,3,LaFe3CoSb12,LaFexCo4-xSb12,,LaCo4Sb12,,,5.4635E+02,,4.4478E-01,"melted, vacuum",polycrystalline,Sales1996S,http://www.jstor.org/stable/2889796,,,752.85,2,17,34,22.14264706,Chakoumakos,http://dx.doi.org/10.1107/S0108768198018345,280118,295,2.0352E+04,0.333273235,204,48,,
700,,0.00231764,210.479,1.3380E+00,6,,,1.9115E-03,0.852255776,1.57,3,LaFe3CoSb12,LaFexCo4-xSb12,,LaCo4Sb12,,,4.3147E+02,,1.3380E+00,"melted, vacuum",polycrystalline,Sales1996S,http://www.jstor.org/stable/2889796,,,752.85,2,17,34,22.14264706,Chakoumakos,http://dx.doi.org/10.1107/S0108768198018345,280118,295,4.4301E+04,0.469399082,204,48,,
300,,0.00932355,-177.252,1.0109E-01,7,,,3.3698E-04,0.0256,3.948955807,0,Zr0.5Hf0.5NiSn,Tix(Zr0.5Hf0.5)1-xNiSn,,TiNiSn,,,1.0726E+02,,1.0109E-01,"arc-melted, Ar",polycrystalline,Shutoh2005JAC,http://dx.doi.org/10.1016/j.jallcom.2004.05.078,,,226.87,4,3,12,18.90583333,Skolozdra,http://dx.doi.org/10.1016/0304-8853(93)90861-U,646828,300,3.1418E+04,0.019881425,216,96,,
700,,0.00236129,-237.912,1.6780E+00,7,,,2.3971E-03,0.539,3.113096927,0,Zr0.5Hf0.5NiSn,Tix(Zr0.5Hf0.5)1-xNiSn,,TiNiSn,,,4.2350E+02,,1.6780E+00,"arc-melted, Ar",polycrystalline,Shutoh2005JAC,http://dx.doi.org/10.1016/j.jallcom.2004.05.078,,,226.87,4,3,12,18.90583333,Skolozdra,http://dx.doi.org/10.1016/0304-8853(93)90861-U,646828,300,5.6602E+04,0.232351722,216,96,,
300,,0.002408,-250,7.7865E-01,7,,,2.5955E-03,0.2697,2.887113404,0.002,Zr0.5Hf0.5NiSn1.998Sb0.002,Tix(Zr0.5Hf0.5)1-xNiSn1-xSbx,,TiNiSn,,,4.1528E+02,,7.7865E-01,"arc-melted, Ar",polycrystalline,Shutoh2005JAC,http://dx.doi.org/10.1016/j.jallcom.2004.05.078,,,226.87,4,3,12,18.90583333,Skolozdra,http://dx.doi.org/10.1016/0304-8853(93)90861-U,646828,300,6.2500E+04,0.10529088,216,96,,
400,,0.002168,-281,1.4568E+00,7,,,3.6421E-03,0.537,2.712932995,0.002,Zr0.5Hf0.5NiSn1.998Sb0.002,Tix(Zr0.5Hf0.5)1-xNiSn1-xSbx,,TiNiSn,,,4.6125E+02,,1.4568E+00,"arc-melted, Ar",polycrystalline,Shutoh2005JAC,http://dx.doi.org/10.1016/j.jallcom.2004.05.078,,,226.87,4,3,12,18.90583333,Skolozdra,http://dx.doi.org/10.1016/0304-8853(93)90861-U,646828,300,7.8961E+04,0.165940148,216,96,,
700,,0.001544,-307,4.2729E+00,7,,,6.1042E-03,1.45,2.946859925,0.002,Zr0.5Hf0.5NiSn1.998Sb0.002,Tix(Zr0.5Hf0.5)1-xNiSn1-xSbx,,TiNiSn,,,6.4767E+02,,4.2729E+00,"arc-melted, Ar",polycrystalline,Shutoh2005JAC,http://dx.doi.org/10.1016/j.jallcom.2004.05.078,,,226.87,4,3,12,18.90583333,Skolozdra,http://dx.doi.org/10.1016/0304-8853(93)90861-U,646828,300,9.4249E+04,0.375388598,216,96,,
300,,0.001166,-211,1.1455E+00,7,,,3.8183E-03,0.414,2.766860566,0.006,Zr0.5Hf0.5NiSn1.994Sb0.006,Tix(Zr0.5Hf0.5)1-xNiSn1-xSbx,,TiNiSn,,,8.5763E+02,,1.1455E+00,"arc-melted, Ar",polycrystalline,Shutoh2005JAC,http://dx.doi.org/10.1016/j.jallcom.2004.05.078,,,226.87,4,3,12,18.90583333,Skolozdra,http://dx.doi.org/10.1016/0304-8853(93)90861-U,646828,300,4.4521E+04,0.226895173,216,96,,
400,,0.0012526,-237,1.7937E+00,7,,,4.4842E-03,0.678,2.645541521,0.006,Zr0.5Hf0.5NiSn1.994Sb0.006,Tix(Zr0.5Hf0.5)1-xNiSn1-xSbx,,TiNiSn,,,7.9834E+02,,1.7937E+00,"arc-melted, Ar",polycrystalline,Shutoh2005JAC,http://dx.doi.org/10.1016/j.jallcom.2004.05.078,,,226.87,4,3,12,18.90583333,Skolozdra,http://dx.doi.org/10.1016/0304-8853(93)90861-U,646828,300,5.6169E+04,0.29452545,216,96,,
700,,0.0013186,-274,3.9855E+00,7,,,5.6936E-03,1.3448,2.963660104,0.006,Zr0.5Hf0.5NiSn1.994Sb0.006,Tix(Zr0.5Hf0.5)1-xNiSn1-xSbx,,TiNiSn,,,7.5838E+02,,3.9855E+00,"arc-melted, Ar",polycrystalline,Shutoh2005JAC,http://dx.doi.org/10.1016/j.jallcom.2004.05.078,,,226.87,4,3,12,18.90583333,Skolozdra,http://dx.doi.org/10.1016/0304-8853(93)90861-U,646828,300,7.5076E+04,0.437065374,216,96,,
300,,0.00877175,-181.756,1.1298E-01,7,,,3.7661E-04,,,0.2,Zr0.4Hf0.4Ti0.2NiSn,Tix(Zr0.5Hf0.5)1-xNiSn,,TiNiSn,,,1.1400E+02,,1.1298E-01,"arc-melted, Ar",polycrystalline,Shutoh2005JAC,http://dx.doi.org/10.1016/j.jallcom.2004.05.078,,,226.87,4,3,12,18.90583333,Skolozdra,http://dx.doi.org/10.1016/0304-8853(93)90861-U,646828,300,3.3035E+04,,216,96,,
700,,0.0021511,-287.251,2.6851E+00,7,,,3.8359E-03,,,0.2,Zr0.4Hf0.4Ti0.2NiSn,Tix(Zr0.5Hf0.5)1-xNiSn,,TiNiSn,,,4.6488E+02,,2.6851E+00,"arc-melted, Ar",polycrystalline,Shutoh2005JAC,http://dx.doi.org/10.1016/j.jallcom.2004.05.078,,,226.87,4,3,12,18.90583333,Skolozdra,http://dx.doi.org/10.1016/0304-8853(93)90861-U,646828,300,8.2513E+04,,216,96,,
300,,0.00841046,-329.724,3.8780E-01,7,,,1.2927E-03,,,0.3,Zr0.35Hf0.35Ti0.3NiSn,Tix(Zr0.5Hf0.5)1-xNiSn,,TiNiSn,,,1.1890E+02,,3.8780E-01,"arc-melted, Ar",polycrystalline,Shutoh2005JAC,http://dx.doi.org/10.1016/j.jallcom.2004.05.078,,,226.87,4,3,12,18.90583333,Skolozdra,http://dx.doi.org/10.1016/0304-8853(93)90861-U,646828,300,1.0872E+05,,216,96,,
700,,0.00234825,-345.217,3.5525E+00,7,,,5.0750E-03,,,0.3,Zr0.35Hf0.35Ti0.3NiSn,Tix(Zr0.5Hf0.5)1-xNiSn,,TiNiSn,,,4.2585E+02,,3.5525E+00,"arc-melted, Ar",polycrystalline,Shutoh2005JAC,http://dx.doi.org/10.1016/j.jallcom.2004.05.078,,,226.87,4,3,12,18.90583333,Skolozdra,http://dx.doi.org/10.1016/0304-8853(93)90861-U,646828,300,1.1917E+05,,216,96,,
300,,0.00845644,-316.151,3.5459E-01,7,,,1.1820E-03,,,0.4,Zr0.3Hf0.3Ti0.4NiSn,Tix(Zr0.5Hf0.5)1-xNiSn,,TiNiSn,,,1.1825E+02,,3.5459E-01,"arc-melted, Ar",polycrystalline,Shutoh2005JAC,http://dx.doi.org/10.1016/j.jallcom.2004.05.078,,,226.87,4,3,12,18.90583333,Skolozdra,http://dx.doi.org/10.1016/0304-8853(93)90861-U,646828,300,9.9951E+04,,216,96,,
700,,0.00203291,-358.019,4.4136E+00,7,,,6.3051E-03,,,0.4,Zr0.3Hf0.3Ti0.4NiSn,Tix(Zr0.5Hf0.5)1-xNiSn,,TiNiSn,,,4.9191E+02,,4.4136E+00,"arc-melted, Ar",polycrystalline,Shutoh2005JAC,http://dx.doi.org/10.1016/j.jallcom.2004.05.078,,,226.87,4,3,12,18.90583333,Skolozdra,http://dx.doi.org/10.1016/0304-8853(93)90861-U,646828,300,1.2818E+05,,216,96,,
300,,0.00494914,-303.567,5.5860E-01,7,,,1.8620E-03,,,0.5,Zr0.25Hf0.25Ti0.5NiSn,Tix(Zr0.5Hf0.5)1-xNiSn,,TiNiSn,,,2.0206E+02,,5.5860E-01,"arc-melted, Ar",polycrystalline,Shutoh2005JAC,http://dx.doi.org/10.1016/j.jallcom.2004.05.078,,,226.87,4,3,12,18.90583333,Skolozdra,http://dx.doi.org/10.1016/0304-8853(93)90861-U,646828,300,9.2153E+04,,216,96,,
700,,0.00188843,-333.898,4.1326E+00,7,,,5.9037E-03,,,0.5,Zr0.25Hf0.25Ti0.5NiSn,Tix(Zr0.5Hf0.5)1-xNiSn,,TiNiSn,,,5.2954E+02,,4.1326E+00,"arc-melted, Ar",polycrystalline,Shutoh2005JAC,http://dx.doi.org/10.1016/j.jallcom.2004.05.078,,,226.87,4,3,12,18.90583333,Skolozdra,http://dx.doi.org/10.1016/0304-8853(93)90861-U,646828,300,1.1149E+05,,216,96,,
300,,0.00467326,-250.711,4.0350E-01,7,,,1.3450E-03,,,0.7,Zr0.15Hf0.15Ti0.7NiSn,Tix(Zr0.5Hf0.5)1-xNiSn,,TiNiSn,,,2.1398E+02,,4.0350E-01,"arc-melted, Ar",polycrystalline,Shutoh2005JAC,http://dx.doi.org/10.1016/j.jallcom.2004.05.078,,,226.87,4,3,12,18.90583333,Skolozdra,http://dx.doi.org/10.1016/0304-8853(93)90861-U,646828,300,6.2856E+04,,216,96,,
700,,0.0016849,-260.931,2.8286E+00,7,,,4.0409E-03,,,0.7,Zr0.15Hf0.15Ti0.7NiSn,Tix(Zr0.5Hf0.5)1-xNiSn,,TiNiSn,,,5.9351E+02,,2.8286E+00,"arc-melted, Ar",polycrystalline,Shutoh2005JAC,http://dx.doi.org/10.1016/j.jallcom.2004.05.078,,,226.87,4,3,12,18.90583333,Skolozdra,http://dx.doi.org/10.1016/0304-8853(93)90861-U,646828,300,6.8085E+04,,216,96,,
300,,0.004618298,-63.5492,2.6234E-02,2,,,8.7446E-05,0.003295691,7.96,0.2,SrTi0.8Nb0.2O3,SrTi1-xNbxO3,,SrTiO3,,,2.1653E+02,,2.6234E-02,"solid state reaction, air",polycrystalline,Sonne2010,http://orbit.dtu.dk/en/publications/improvement-of-niobium-doped-srtio3-by-nanostructuring(2b6f4b33-1a6f-4472-ac18-6996f91cd743).html,,Unit cell=Sr0.8 Ti0.6 Nb0.4 O3,60.64,1,5,5,12.128,Brant,http://dx.doi.org/10.1016/j.jssc.2010.06.002,174464,293,4.0385E+03,0.019912055,221,48,,
400,,0.004541079,-76.9741,5.2190E-02,2,,,1.3048E-04,0.006089889,8.57,0.2,SrTi0.8Nb0.2O3,SrTi1-xNbxO3,,SrTiO3,,,2.2021E+02,,5.2190E-02,"solid state reaction, air",polycrystalline,Sonne2010,http://orbit.dtu.dk/en/publications/improvement-of-niobium-doped-srtio3-by-nanostructuring(2b6f4b33-1a6f-4472-ac18-6996f91cd743).html,,,60.64,1,5,5,12.128,Brant,http://dx.doi.org/10.1016/j.jssc.2010.06.002,174464,293,5.9250E+03,0.025078986,221,48,,
700,,0.004614717,-122.314,2.2694E-01,2,,,3.2420E-04,0.036960421,6.14,0.2,SrTi0.8Nb0.2O3,SrTi1-xNbxO3,,SrTiO3,,,2.1670E+02,,2.2694E-01,"solid state reaction, air",polycrystalline,Sonne2010,http://orbit.dtu.dk/en/publications/improvement-of-niobium-doped-srtio3-by-nanostructuring(2b6f4b33-1a6f-4472-ac18-6996f91cd743).html,,,60.64,1,5,5,12.128,Brant,http://dx.doi.org/10.1016/j.jssc.2010.06.002,174464,293,1.4961E+04,0.06028016,221,48,,
1000,,0.005626132,-163.115,4.7291E-01,2,,,4.7291E-04,0.185091706,2.555,0.2,SrTi0.8Nb0.2O3,SrTi1-xNbxO3,,SrTiO3,,,1.7774E+02,,4.7291E-01,"solid state reaction, air",polycrystalline,Sonne2010,http://orbit.dtu.dk/en/publications/improvement-of-niobium-doped-srtio3-by-nanostructuring(2b6f4b33-1a6f-4472-ac18-6996f91cd743).html,,,60.64,1,5,5,12.128,Brant,http://dx.doi.org/10.1016/j.jssc.2010.06.002,174464,293,2.6607E+04,0.169741871,221,48,,
300,,0.009615385,-49.7,7.7067E-03,4,,,2.5689E-05,0.001837111,4.195,,SrDy0.08Ti0.92O3,SrDyxTi1-yNbyO3,,DyTiO3,,,1.0400E+02,,7.7067E-03,"solid state reaction, air",polycrystalline,Tinh2009,http://dx.doi.org/10.1007/978-3-540-88201-5_24,,,60.64,1,5,5,12.128,Brant,http://dx.doi.org/10.1016/j.jssc.2010.06.002,174464,293,2.4701E+03,0.018147318,221,48,,
400,,0.004,-70.5,4.9703E-02,4,,,1.2426E-04,0.013289439,3.74,,SrDy0.08Ti0.92O3,SrDyxTi1-yNbyO3,,DyTiO3,,,2.5000E+02,,4.9703E-02,"solid state reaction, air",polycrystalline,Tinh2009,http://dx.doi.org/10.1007/978-3-540-88201-5_24,,,60.64,1,5,5,12.128,Brant,http://dx.doi.org/10.1016/j.jssc.2010.06.002,174464,293,4.9703E+03,0.065240642,221,48,,
700,,0.004587156,-147,3.2975E-01,4,,,4.7108E-04,0.104023136,3.17,,SrDy0.08Ti0.92O3,SrDyxTi1-yNbyO3,,DyTiO3,,,2.1800E+02,,3.2975E-01,"solid state reaction, air",polycrystalline,Tinh2009,http://dx.doi.org/10.1007/978-3-540-88201-5_24,,,60.64,1,5,5,12.128,Brant,http://dx.doi.org/10.1016/j.jssc.2010.06.002,174464,293,2.1609E+04,0.117458675,221,48,,
1000,,0.008333333,-191.6,4.4053E-01,4,,,4.4053E-04,0.148325495,2.97,,SrDy0.08Ti0.92O3,SrDyxTi1-yNbyO3,,DyTiO3,,,1.2000E+02,,4.4053E-01,"solid state reaction, air",polycrystalline,Tinh2009,http://dx.doi.org/10.1007/978-3-540-88201-5_24,,,60.64,1,5,5,12.128,Brant,http://dx.doi.org/10.1016/j.jssc.2010.06.002,174464,293,3.6711E+04,0.098585859,221,48,,
300,,0.002597403,-32.5,1.2200E-02,4,,,4.0666E-05,0.00197087,6.19,,SrNd0.17Ti0.83O3,SrDyxTi1-yNbyO3,,DyTiO3,,,3.8500E+02,,1.2200E-02,"solid state reaction, air",polycrystalline,Tinh2009,http://dx.doi.org/10.1007/978-3-540-88201-5_24,,,60.64,1,5,5,12.128,Brant,http://dx.doi.org/10.1016/j.jssc.2010.06.002,174464,293,1.0563E+03,0.045528271,221,48,,
400,,0.001926782,-42.2,3.6970E-02,4,,,9.2426E-05,0.006910325,5.35,,SrNd0.17Ti0.83O3,SrDyxTi1-yNbyO3,,DyTiO3,,,5.1900E+02,,3.6970E-02,"solid state reaction, air",polycrystalline,Tinh2009,http://dx.doi.org/10.1007/978-3-540-88201-5_24,,,60.64,1,5,5,12.128,Brant,http://dx.doi.org/10.1016/j.jssc.2010.06.002,174464,293,1.7808E+03,0.094681121,221,48,,
700,,0.002269632,-96,2.8424E-01,4,,,4.0606E-04,0.073446995,3.87,,SrNd0.17Ti0.83O3,SrDyxTi1-yNbyO3,,DyTiO3,,,4.4060E+02,,2.8424E-01,"solid state reaction, air",polycrystalline,Tinh2009,http://dx.doi.org/10.1007/978-3-540-88201-5_24,,,60.64,1,5,5,12.128,Brant,http://dx.doi.org/10.1016/j.jssc.2010.06.002,174464,293,9.2160E+03,0.194456021,221,48,,
1000,,0.0041841,-141.8,4.8056E-01,4,,,4.8056E-04,0.141466893,3.397,,SrNd0.17Ti0.83O3,SrDyxTi1-yNbyO3,,DyTiO3,,,2.3900E+02,,4.8056E-01,"solid state reaction, air",polycrystalline,Tinh2009,http://dx.doi.org/10.1007/978-3-540-88201-5_24,,,60.64,1,5,5,12.128,Brant,http://dx.doi.org/10.1016/j.jssc.2010.06.002,174464,293,2.0107E+04,0.17166912,221,48,,
300,,0.001838235,-34.4,1.9312E-02,4,,,6.4375E-05,0.003492303,5.53,,SrNd0.2Ti0.8O3,SrDyxTi1-yNbyO3,,DyTiO3,,,5.4400E+02,,1.9312E-02,"solid state reaction, air",polycrystalline,Tinh2009,http://dx.doi.org/10.1007/978-3-540-88201-5_24,,,60.64,1,5,5,12.128,Brant,http://dx.doi.org/10.1016/j.jssc.2010.06.002,174464,293,1.1834E+03,0.07200868,221,48,,
400,,0.001474926,-44.9,5.4674E-02,4,,,1.3669E-04,0.011319708,4.83,,SrNd0.2Ti0.8O3,SrDyxTi1-yNbyO3,,DyTiO3,,,6.7800E+02,,5.4674E-02,"solid state reaction, air",polycrystalline,Tinh2009,http://dx.doi.org/10.1007/978-3-540-88201-5_24,,,60.64,1,5,5,12.128,Brant,http://dx.doi.org/10.1016/j.jssc.2010.06.002,174464,293,2.0160E+03,0.137003727,221,48,,
700,,0.001953125,-94.4,3.1938E-01,4,,,4.5626E-04,0.092574824,3.45,,SrNd0.2Ti0.8O3,SrDyxTi1-yNbyO3,,DyTiO3,,,5.1200E+02,,3.1938E-01,"solid state reaction, air",polycrystalline,Tinh2009,http://dx.doi.org/10.1007/978-3-540-88201-5_24,,,60.64,1,5,5,12.128,Brant,http://dx.doi.org/10.1016/j.jssc.2010.06.002,174464,293,8.9114E+03,0.253477101,221,48,,
1000,,0.003952569,-140,4.9588E-01,4,,,4.9588E-04,0.155117618,3.1968,,SrNd0.2Ti0.8O3,SrDyxTi1-yNbyO3,,DyTiO3,,,2.5300E+02,,4.9588E-01,"solid state reaction, air",polycrystalline,Tinh2009,http://dx.doi.org/10.1007/978-3-540-88201-5_24,,,60.64,1,5,5,12.128,Brant,http://dx.doi.org/10.1016/j.jssc.2010.06.002,174464,293,1.9600E+04,0.193105606,221,48,,
300,,0.002247191,-22.6,6.8186E-03,4,,,2.2729E-05,0.001140242,5.98,,SrNd0.24Ti0.76O3,SrDyxTi1-yNbyO3,,DyTiO3,,,4.4500E+02,,6.8186E-03,"solid state reaction, air",polycrystalline,Tinh2009,http://dx.doi.org/10.1007/978-3-540-88201-5_24,,,60.64,1,5,5,12.128,Brant,http://dx.doi.org/10.1016/j.jssc.2010.06.002,174464,293,5.1076E+02,0.054471572,221,48,,
400,,0.001808318,-31.5,2.1949E-02,4,,,5.4871E-05,0.004149068,5.29,,SrNd0.24Ti0.76O3,SrDyxTi1-yNbyO3,,DyTiO3,,,5.5300E+02,,2.1949E-02,"solid state reaction, air",polycrystalline,Tinh2009,http://dx.doi.org/10.1007/978-3-540-88201-5_24,,,60.64,1,5,5,12.128,Brant,http://dx.doi.org/10.1016/j.jssc.2010.06.002,174464,293,9.9225E+02,0.102027977,221,48,,
700,,0.001862197,-80.7,2.4480E-01,4,,,3.4972E-04,0.06510758,3.76,,SrNd0.24Ti0.76O3,SrDyxTi1-yNbyO3,,DyTiO3,,,5.3700E+02,,2.4480E-01,"solid state reaction, air",polycrystalline,Tinh2009,http://dx.doi.org/10.1007/978-3-540-88201-5_24,,,60.64,1,5,5,12.128,Brant,http://dx.doi.org/10.1016/j.jssc.2010.06.002,174464,293,6.5125E+03,0.243935106,221,48,,
1000,,0.003194888,-124,4.8127E-01,4,,,4.8127E-04,0.14946236,3.22,,SrNd0.24Ti0.76O3,SrDyxTi1-yNbyO3,,DyTiO3,,,3.1300E+02,,4.8127E-01,"solid state reaction, air",polycrystalline,Tinh2009,http://dx.doi.org/10.1007/978-3-540-88201-5_24,,,60.64,1,5,5,12.128,Brant,http://dx.doi.org/10.1016/j.jssc.2010.06.002,174464,293,1.5376E+04,0.237180124,221,48,,
300,,0.00230891,122.133,1.9381E-01,8,,,6.4604E-04,0.251703686,0.77,0.09,Zn4Sb3,β-Zn4Sb3,,Zn4Sb3,,,4.3310E+02,,1.9381E-01,"solid state reaction, Ar",polycrystalline,Toberer2010JMC,http://dx.doi.org/10.1039/c0jm02011g,,Unit Cell = (Zn4 Sb3)1.04,1610.64,9,7,63,25.56571429,Mayer,http://dx.doi.org/10.1016/0022-5088(78)90109-1,52403,300,1.4916E+04,0.411730795,167,12,,
400,,0.00266982,148.361,3.2977E-01,8,,,8.2444E-04,0.44564167,0.74,0.09,Zn4Sb3,β-Zn4Sb3,,Zn4Sb3,,,3.7456E+02,,3.2977E-01,"solid state reaction, Ar",polycrystalline,Toberer2010JMC,http://dx.doi.org/10.1039/c0jm02011g,carrier concentration varied 5-9 e-19/cm^3 because of excess Zn or ZnSb,,1610.64,9,7,63,25.56571429,Mayer,http://dx.doi.org/10.1016/0022-5088(78)90109-1,52403,300,2.2011E+04,0.494010427,167,12,,
700,,0.00335417,184.769,7.1248E-01,8,,,1.0178E-03,0.962807505,0.74,0.09,Zn4Sb3,β-Zn4Sb3,,Zn4Sb3,,,2.9814E+02,,7.1248E-01,"solid state reaction, Ar",polycrystalline,Toberer2010JMC,http://dx.doi.org/10.1039/c0jm02011g,carrier concentration varied 5-9 e-19/cm^3 because of excess Zn or ZnSb,*extrapolated from 600K,1610.64,9,7,63,25.56571429,Mayer,http://dx.doi.org/10.1016/0022-5088(78)90109-1,52403,300,3.4140E+04,0.688130926,167,12,,
300,,0.00212594,126.887,2.2720E-01,8,,,7.5733E-04,0.298944741,0.76,0.08,Zn4Sb3,β-Zn4Sb3,,Zn4Sb3,,,4.7038E+02,,2.2720E-01,"solid state reaction, Ar",polycrystalline,Toberer2010JMC,http://dx.doi.org/10.1039/c0jm02011g,carrier concentration varied 5-9 e-19/cm^3 because of excess Zn or ZnSb,,1610.64,9,7,63,25.56571429,Mayer,http://dx.doi.org/10.1016/0022-5088(78)90109-1,52403,300,1.6100E+04,0.453050366,167,12,,
400,,0.0024668,155.085,3.9000E-01,8,,,9.7500E-04,0.524900307,0.743,0.08,Zn4Sb3,β-Zn4Sb3,,Zn4Sb3,,,4.0538E+02,,3.9000E-01,"solid state reaction, Ar",polycrystalline,Toberer2010JMC,http://dx.doi.org/10.1039/c0jm02011g,carrier concentration varied 5-9 e-19/cm^3 because of excess Zn or ZnSb,,1610.64,9,7,63,25.56571429,Mayer,http://dx.doi.org/10.1016/0022-5088(78)90109-1,52403,300,2.4051E+04,0.532509137,167,12,,
700,,0.00316607,188.372,7.8453E-01,8,,,1.1208E-03,1.055896648,0.743,0.08,Zn4Sb3,β-Zn4Sb3,,Zn4Sb3,,,3.1585E+02,,7.8453E-01,"solid state reaction, Ar",polycrystalline,Toberer2010JMC,http://dx.doi.org/10.1039/c0jm02011g,carrier concentration varied 5-9 e-19/cm^3 because of excess Zn or ZnSb,*extrapolated from 600K,1610.64,9,7,63,25.56571429,Mayer,http://dx.doi.org/10.1016/0022-5088(78)90109-1,52403,300,3.5484E+04,0.726070079,167,12,,
300,,0.00217354,135.898,2.5491E-01,8,,,8.4969E-04,0.325550215,0.783,0.075,Zn4Sb3,β-Zn4Sb3,,Zn4Sb3,,,4.6008E+02,,2.5491E-01,"solid state reaction, Ar",polycrystalline,Toberer2010JMC,http://dx.doi.org/10.1039/c0jm02011g,carrier concentration varied 5-9 e-19/cm^3 because of excess Zn or ZnSb,,1610.64,9,7,63,25.56571429,Mayer,http://dx.doi.org/10.1016/0022-5088(78)90109-1,52403,300,1.8468E+04,0.430112121,167,12,,
400,,0.0025094,160.988,4.1312E-01,8,,,1.0328E-03,0.550827792,0.75,0.075,Zn4Sb3,β-Zn4Sb3,,Zn4Sb3,,,3.9850E+02,,4.1312E-01,"solid state reaction, Ar",polycrystalline,Toberer2010JMC,http://dx.doi.org/10.1039/c0jm02011g,carrier concentration varied 5-9 e-19/cm^3 because of excess Zn or ZnSb,,1610.64,9,7,63,25.56571429,Mayer,http://dx.doi.org/10.1016/0022-5088(78)90109-1,52403,300,2.5917E+04,0.51858346,167,12,,
700,,0.00328897,191.811,7.8304E-01,8,,,1.1186E-03,1.044056216,0.75,0.075,Zn4Sb3,β-Zn4Sb3,,Zn4Sb3,,,3.0405E+02,,7.8304E-01,"solid state reaction, Ar",polycrystalline,Toberer2010JMC,http://dx.doi.org/10.1039/c0jm02011g,carrier concentration varied 5-9 e-19/cm^3 because of excess Zn or ZnSb,*extrapolated from 600K,1610.64,9,7,63,25.56571429,Mayer,http://dx.doi.org/10.1016/0022-5088(78)90109-1,52403,300,3.6791E+04,0.692415356,167,12,,
300,,0.2597,-301,1.0466E-02,2,,,3.4887E-05,0.000214908,48.7,0,ZnO,(Zn1-xAlx)O,,ZnO,,,5.9161E-02,,1.0466E-02,"solid state reaction, air",polycrystalline,Tsubota1997JMC,http://dx.doi.org/10.1039/A602506D,,,47.62,2,2,4,11.905,Abrahams,http://dx.doi.org/10.1107/S0567740869003876,26170,295,9.0601E+04,8.89243E-07,186,12,,
400,,0.3891,-293.962,8.8834E-03,2,,,2.2209E-05,0.000267412,33.22,0,ZnO,(Zn1-xAlx)O,,ZnO,,,2.4964E-01,,8.8834E-03,"solid state reaction, air",polycrystalline,Tsubota1997JMC,http://dx.doi.org/10.1039/A602506D,,,47.62,2,2,4,11.905,Abrahams,http://dx.doi.org/10.1107/S0567740869003876,26170,295,8.6414E+04,7.33451E-06,186,12,,
700,,1.786,-329.869,4.2648E-03,2,,,6.0926E-06,0.000291113,14.65,0,ZnO,(Zn1-xAlx)O,,ZnO,,,9.3445E+00,,4.2648E-03,"solid state reaction, air",polycrystalline,Tsubota1997JMC,http://dx.doi.org/10.1039/A602506D,,,47.62,2,2,4,11.905,Abrahams,http://dx.doi.org/10.1107/S0567740869003876,26170,295,1.0881E+05,0.001089449,186,12,,
1000,,2.97,-436.926,6.4278E-03,2,,,6.4278E-06,0.000749156,8.58,0,ZnO,(Zn1-xAlx)O,,ZnO,,,2.1029E+01,,6.4278E-03,"solid state reaction, air",polycrystalline,Tsubota1997JMC,http://dx.doi.org/10.1039/A602506D,,,47.62,2,2,4,11.905,Abrahams,http://dx.doi.org/10.1107/S0567740869003876,26170,295,1.9090E+05,0.005980275,186,12,,
300,,0.005623413,-154.022,1.2656E-01,2,,,4.2186E-04,0.002844301,44.495,0.005,Zn0.995Al0.005O,(Zn1-xAlx)O,,ZnO,,,1.5463E+02,,1.2656E-01,"solid state reaction, air",polycrystalline,Tsubota1997JMC,http://dx.doi.org/10.1039/A602506D,,*kappa estimated,47.62,2,2,4,11.905,Abrahams,http://dx.doi.org/10.1107/S0567740869003876,26170,295,2.3723E+04,0.002543879,186,12,,
400,,0.00616595,-190.595,2.3566E-01,2,,,5.8915E-04,0.007800677,30.21,0.005,Zn0.995Al0.005O,(Zn1-xAlx)O,,ZnO,,,1.4868E+02,,2.3566E-01,"solid state reaction, air",polycrystalline,Tsubota1997JMC,http://dx.doi.org/10.1039/A602506D,,*kappa estimated,47.62,2,2,4,11.905,Abrahams,http://dx.doi.org/10.1107/S0567740869003876,26170,295,3.6326E+04,0.004803335,186,12,,
700,,0.009120108,-166.107,2.1177E-01,2,,,3.0254E-04,0.015658013,13.525,0.005,Zn0.995Al0.005O,(Zn1-xAlx)O,,ZnO,,,9.4881E+01,,2.1177E-01,"solid state reaction, air",polycrystalline,Tsubota1997JMC,http://dx.doi.org/10.1039/A602506D,,*kappa estimated,47.62,2,2,4,11.905,Abrahams,http://dx.doi.org/10.1107/S0567740869003876,26170,295,2.7592E+04,0.011982015,186,12,,
