Repository: Luochenghuang/TEMANN

___           ___           ___           ___           ___           ___     
               /\  \         /\  \         /\__\         /\  \         /\__\         /\__\    
               \:\  \       /::\  \       /::|  |       /::\  \       /::|  |       /::|  |   
                \:\  \     /:/\:\  \     /:|:|  |      /:/\:\  \     /:|:|  |      /:|:|  |   
                /::\  \   /::\~\:\  \   /:/|:|__|__   /::\~\:\  \   /:/|:|  |__   /:/|:|  |__ 
               /:/\:\__\ /:/\:\ \:\__\ /:/ |::::\__\ /:/\:\ \:\__\ /:/ |:| /\__\ /:/ |:| /\__\
              /:/  \/__/ \:\~\:\ \/__/ \/__/~~/:/  / \/__\:\/:/  / \/__|:|/:/  / \/__|:|/:/  /

File: TE_survey_csv.csv (part 8 of 10)
T (K),Z*10^-4 reported,Resist. (Ohm.cm),Seebeck (uV/K),kappaZT,,Resist. (400K),Seebeck (400K),Pf (W/K^2/m),ZT,kappa (W/mK),x,Formula,series,T Max,family,,,Conduct. (S/cm),,Power Factor*T (W/mK),preparative route,final form,Authors,DOI,Comments,Comments,Cell Volume (A^3),Formula Units per Cell,Atoms per formula unit,total atoms per unit cell,average atomic volume,Author of Unit Cell,Unit Cell DOI,ICSD of structure,temp of ICSD (K),S^2,ke/ktotal,space group,# symmetry elements,,
,,,,,,,,,,,,,,,,,,,,,,,,,,,,,,,,,,,,,,,,,
1000,,0.008709636,-231.536,6.1551E-01,2,,,6.1551E-04,0.074607606,8.25,0.005,Zn0.995Al0.005O,(Zn1-xAlx)O,,ZnO,,,9.9630E+01,,6.1551E-01,"solid state reaction, air",polycrystalline,Tsubota1997JMC,http://dx.doi.org/10.1039/A602506D,,*kappa estimated,47.62,2,2,4,11.905,Abrahams,http://dx.doi.org/10.1107/S0567740869003876,26170,295,5.3609E+04,0.029466209,186,12,,
300,,0.002754229,-178.859,3.4845E-01,2,,,1.1615E-03,0.00783126,44.495,0.01,Zn0.99Al0.01O,(Zn1-xAlx)O,,ZnO,,,3.1190E+02,,3.4845E-01,"solid state reaction, air",polycrystalline,Tsubota1997JMC,http://dx.doi.org/10.1039/A602506D,,*kappa estimated,47.62,2,2,4,11.905,Abrahams,http://dx.doi.org/10.1107/S0567740869003876,26170,295,3.1991E+04,0.005131222,186,12,,
400,,0.003388442,-204.023,4.9138E-01,2,,,1.2285E-03,0.016265504,30.21,0.01,Zn0.99Al0.01O,(Zn1-xAlx)O,,ZnO,,,2.5356E+02,,4.9138E-01,"solid state reaction, air",polycrystalline,Tsubota1997JMC,http://dx.doi.org/10.1039/A602506D,,*kappa estimated,47.62,2,2,4,11.905,Abrahams,http://dx.doi.org/10.1107/S0567740869003876,26170,295,4.1625E+04,0.008191777,186,12,,
700,,0.003981072,-182.219,5.8383E-01,2,,,8.3404E-04,0.043166624,13.525,0.01,Zn0.99Al0.01O,(Zn1-xAlx)O,,ZnO,,,2.0035E+02,,5.8383E-01,"solid state reaction, air",polycrystalline,Tsubota1997JMC,http://dx.doi.org/10.1039/A602506D,,*kappa estimated,47.62,2,2,4,11.905,Abrahams,http://dx.doi.org/10.1107/S0567740869003876,26170,295,3.3204E+04,0.025301005,186,12,,
1000,,0.004570882,-167.118,6.1101E-01,2,,,6.1101E-04,0.074061501,8.25,0.01,Zn0.99Al0.01O,(Zn1-xAlx)O,,ZnO,,,1.8620E+02,,6.1101E-01,"solid state reaction, air",polycrystalline,Tsubota1997JMC,http://dx.doi.org/10.1039/A602506D,,*kappa estimated,47.62,2,2,4,11.905,Abrahams,http://dx.doi.org/10.1107/S0567740869003876,26170,295,2.7928E+04,0.055069173,186,12,,
300,,0.001202264,-137.914,4.7461E-01,2,,,1.5820E-03,0.011779875,40.29,0.02,Zn0.98Al0.02O,(Zn1-xAlx)O,,ZnO,,,7.7870E+02,,4.7461E-01,"solid state reaction, air",polycrystalline,Tsubota1997JMC,http://dx.doi.org/10.1039/A602506D,,,47.62,2,2,4,11.905,Abrahams,http://dx.doi.org/10.1107/S0567740869003876,26170,295,1.9020E+04,0.014147603,186,12,,
400,,0.00128825,-147.654,6.7694E-01,2,,,1.6924E-03,0.024887514,27.2,0.02,Zn0.98Al0.02O,(Zn1-xAlx)O,,ZnO,,,7.0435E+02,,6.7694E-01,"solid state reaction, air",polycrystalline,Tsubota1997JMC,http://dx.doi.org/10.1039/A602506D,,,47.62,2,2,4,11.905,Abrahams,http://dx.doi.org/10.1107/S0567740869003876,26170,295,2.1802E+04,0.025273592,186,12,,
700,,0.001479108,-171.48,1.3916E+00,2,,,1.9880E-03,0.112228538,12.4,0.02,Zn0.98Al0.02O,(Zn1-xAlx)O,,ZnO,,,5.4811E+02,,1.3916E+00,"solid state reaction, air",polycrystalline,Tsubota1997JMC,http://dx.doi.org/10.1039/A602506D,,,47.62,2,2,4,11.905,Abrahams,http://dx.doi.org/10.1107/S0567740869003876,26170,295,2.9405E+04,0.075498283,186,12,,
1000,,0.001819701,-175,1.6830E+00,2,,,1.6830E-03,0.212496077,7.92,0.02,Zn0.98Al0.02O,(Zn1-xAlx)O,,ZnO,,,4.4420E+02,,1.6830E+00,"solid state reaction, air",polycrystalline,Tsubota1997JMC,http://dx.doi.org/10.1039/A602506D,,,47.62,2,2,4,11.905,Abrahams,http://dx.doi.org/10.1107/S0567740869003876,26170,295,3.0625E+04,0.136848263,186,12,,
300,,0.001318257,-174.827,6.9557E-01,2,,,2.3186E-03,0.02016133,34.5,0.05,Zn0.95Al0.05O,(Zn1-xAlx)O,,ZnO,,,6.8970E+02,,6.9557E-01,"solid state reaction, air",polycrystalline,Tsubota1997JMC,http://dx.doi.org/10.1039/A602506D,,,47.62,2,2,4,11.905,Abrahams,http://dx.doi.org/10.1107/S0567740869003876,26170,295,3.0564E+04,0.014633571,186,12,,
400,,0.001548817,-173.816,7.8026E-01,2,,,1.9507E-03,0.038531371,20.25,0.05,Zn0.95Al0.05O,(Zn1-xAlx)O,,ZnO,,,5.6901E+02,,7.8026E-01,"solid state reaction, air",polycrystalline,Tsubota1997JMC,http://dx.doi.org/10.1039/A602506D,,,47.62,2,2,4,11.905,Abrahams,http://dx.doi.org/10.1107/S0567740869003876,26170,295,3.0212E+04,0.02742507,186,12,,
700,,0.002089296,-195.646,1.2824E+00,2,,,1.8321E-03,0.089681724,14.3,0.05,Zn0.95Al0.05O,(Zn1-xAlx)O,,ZnO,,,4.4953E+02,,1.2824E+00,"solid state reaction, air",polycrystalline,Tsubota1997JMC,http://dx.doi.org/10.1039/A602506D,,,47.62,2,2,4,11.905,Abrahams,http://dx.doi.org/10.1107/S0567740869003876,26170,295,3.8277E+04,0.053692592,186,12,,
1000,,0.002818383,-200.026,1.4196E+00,2,,,1.4196E-03,0.227868794,6.23,0.05,Zn0.95Al0.05O,(Zn1-xAlx)O,,ZnO,,,3.3243E+02,,1.4196E+00,"solid state reaction, air",polycrystalline,Tsubota1997JMC,http://dx.doi.org/10.1039/A602506D,,,47.62,2,2,4,11.905,Abrahams,http://dx.doi.org/10.1107/S0567740869003876,26170,295,4.0010E+04,0.130198087,186,12,,
300,,5.017057997,-39.5353,9.3464E-06,2,,,3.1155E-08,1.58952E-06,5.88,0.15,SrNb0.15Ti0.85O3,SrTi1-xNbxO3,,SrTiO3,,,1.9932E-01,,9.3464E-06,"solid state reaction, Ar",polycrystalline,Wang2010JAC,http://dx.doi.org/10.1016/j.jallcom.2010.06.195,,Unit cell=Sr0.8 Ti0.6 Nb0.4 O3,60.64,1,5,5,12.128,Brant,http://dx.doi.org/10.1016/j.jssc.2010.06.002,174464,293,1.5630E+03,2.48133E-05,221,48,,
400,,0.375476856,-47.5373,2.4074E-04,2,,,6.0185E-07,5.12646E-05,4.696,0.15,SrNb0.15Ti0.85O3,SrTi1-xNbxO3,,SrTiO3,,,2.6633E+00,,2.4074E-04,"solid state reaction, Ar",polycrystalline,Wang2010JAC,http://dx.doi.org/10.1016/j.jallcom.2010.06.195,,*Values at 1000K extrapolated from 900K,60.64,1,5,5,12.128,Brant,http://dx.doi.org/10.1016/j.jssc.2010.06.002,174464,293,2.2598E+03,0.000553527,221,48,,
700,,0.055185202,-99.982,1.2680E-02,2,,,1.8114E-05,0.003633236,3.49,0.15,SrNb0.15Ti0.85O3,SrTi1-xNbxO3,,SrTiO3,,,1.8121E+01,,1.2680E-02,"solid state reaction, Ar",polycrystalline,Wang2010JAC,http://dx.doi.org/10.1016/j.jallcom.2010.06.195,,*Values at 1000K extrapolated from 900K,60.64,1,5,5,12.128,Brant,http://dx.doi.org/10.1016/j.jssc.2010.06.002,174464,293,9.9964E+03,0.008868288,221,48,,
1000,,0.024425631,-176.694,1.2782E-01,2,,,1.2782E-04,0.041526869,3.078,0.15,SrNb0.15Ti0.85O3,SrTi1-xNbxO3,,SrTiO3,,,4.0941E+01,,1.2782E-01,"solid state reaction, Ar",polycrystalline,Wang2010JAC,http://dx.doi.org/10.1016/j.jallcom.2010.06.195,,*Values at 1000K extrapolated from 900K,60.64,1,5,5,12.128,Brant,http://dx.doi.org/10.1016/j.jssc.2010.06.002,174464,293,3.1221E+04,0.032454537,221,48,,
300,,0.00066,-42.79,8.3215E-02,5,,,2.7738E-04,0.04894993,1.7,,Ba8Ga16Ge30,Ba8Ga16Ge30,,Ba8Ga16Ge30,,,1.5152E+03,,8.3215E-02,"Czochralski method, He",single crystal,Toberer2008PRB,http://dx.doi.org/10.1103/PhysRevB.77.075203,,*Seebeck extrapolated from 350K,1254.12,1,54,54,23.22444444,Paschen,http://dx.doi.org/10.1103/PhysRevB.64.214404,94298,300,1.8307E+03,0.652406417,223,48,,
300,,0.000782,-49.65,9.4570E-02,5,,,3.1523E-04,0.062217051,1.52,,Ba8Ga16Ge30,Ba8Ga16Ge30,,Ba8Ga16Ge30,,,1.2788E+03,,9.4570E-02,"solid state reaction, Ar",polycrystalline,Toberer2008PRB,http://dx.doi.org/10.1103/PhysRevB.77.075203,,,1254.12,1,54,54,23.22444444,Paschen,http://dx.doi.org/10.1103/PhysRevB.64.214404,94298,300,2.4651E+03,0.615829856,223,48,,
400,,0.00076,-55.98,1.6493E-01,5,,,4.1234E-04,0.101186968,1.63,,Ba8Ga16Ge30,Ba8Ga16Ge30,,Ba8Ga16Ge30,,,1.3158E+03,,1.6493E-01,"Czochralski method, He",single crystal,Toberer2008PRB,http://dx.doi.org/10.1103/PhysRevB.77.075203,,,1254.12,1,54,54,23.22444444,Paschen,http://dx.doi.org/10.1103/PhysRevB.64.214404,94298,300,3.1338E+03,0.787859219,223,48,,
400,,0.0009,-62.16,1.7173E-01,5,,,4.2932E-04,0.120934761,1.42,,Ba8Ga16Ge30,Ba8Ga16Ge30,,Ba8Ga16Ge30,,,1.1111E+03,,1.7173E-01,"solid state reaction, Ar",polycrystalline,Toberer2008PRB,http://dx.doi.org/10.1103/PhysRevB.77.075203,,,1254.12,1,54,54,23.22444444,Paschen,http://dx.doi.org/10.1103/PhysRevB.64.214404,94298,300,3.8639E+03,0.763693271,223,48,,
700,,0.00123,-102.27,5.9524E-01,5,,,8.5034E-04,0.367429842,1.62,,Ba8Ga16Ge30,Ba8Ga16Ge30,,Ba8Ga16Ge30,,,8.1301E+02,,5.9524E-01,"Czochralski method, He",single crystal,Toberer2008PRB,http://dx.doi.org/10.1103/PhysRevB.77.075203,,,1254.12,1,54,54,23.22444444,Paschen,http://dx.doi.org/10.1103/PhysRevB.64.214404,94298,300,1.0459E+04,0.857171535,223,48,,
700,,0.00161,-107.38,5.0132E-01,5,,,7.1618E-04,0.385634261,1.3,,Ba8Ga16Ge30,Ba8Ga16Ge30,,Ba8Ga16Ge30,,,6.2112E+02,,5.0132E-01,"solid state reaction, Ar",polycrystalline,Toberer2008PRB,http://dx.doi.org/10.1103/PhysRevB.77.075203,,,1254.12,1,54,54,23.22444444,Paschen,http://dx.doi.org/10.1103/PhysRevB.64.214404,94298,300,1.1530E+04,0.816053512,223,48,,
1000,,0.00171,-141.98,1.1788E+00,5,,,1.1788E-03,0.736780716,1.6,,Ba8Ga16Ge30,Ba8Ga16Ge30,,Ba8Ga16Ge30,,,5.8480E+02,,1.1788E+00,"Czochralski method, He",single crystal,Toberer2008PRB,http://dx.doi.org/10.1103/PhysRevB.77.075203,,,1254.12,1,54,54,23.22444444,Paschen,http://dx.doi.org/10.1103/PhysRevB.64.214404,94298,300,2.0158E+04,0.891812865,223,48,,
1000,,0.00223,-144.40,9.3504E-01,5,,,9.3504E-04,0.742094099,1.26,,Ba8Ga16Ge30,Ba8Ga16Ge30,,Ba8Ga16Ge30,,,4.4843E+02,,9.3504E-01,"solid state reaction, Ar",polycrystalline,Toberer2008PRB,http://dx.doi.org/10.1103/PhysRevB.77.075203,,,1254.12,1,54,54,23.22444444,Paschen,http://dx.doi.org/10.1103/PhysRevB.64.214404,94298,300,2.0851E+04,0.868389209,223,48,,
300,,0.000774,105.30,4.2977E-01,9,,,1.4326E-03,,,,CsBi4Te6,CsBi4Te6,,CsBi4Te6,,,1.2920E+03,,4.2977E-01,"melted, air",single crystal,Chung2000S,http://dx.doi.org/10.1126/science.287.5455.1024,,,3250.47,8,11,88,36.93715909,Chung,http://dx.doi.org/10.1126/science.287.5455.1024,170576,300,1.1088E+04,,12,8,,
300,,0.00085,154.20,8.3921E-01,9,,,2.7974E-03,0.559473882,1.5,,Sb0.005I0.015Cs0.995Bi3.98Te5.97,CsBi4Te6,,CsBi4Te6,,,1.1765E+03,,8.3921E-01,"melted, air",single crystal,Chung2000S,http://dx.doi.org/10.1126/science.287.5455.1024,,,3250.47,8,11,88,36.93715909,Chung,http://dx.doi.org/10.1126/science.287.5455.1024,170576,300,2.3778E+04,0.574117647,12,8,,
300,,0.000662,-50.00,1.1329E-01,5,,,3.7764E-04,0.05839848,1.94,,Ba8Ga16Ge30,Ba8Ga16Ge30,,Ba8Ga16Ge30,,,1.5106E+03,,1.1329E-01,"Czochralski method, argon",single crystal,Saramat2006,http://dx.doi.org/10.1063/1.2163979,,,1254.12,1,54,54,23.22444444,Paschen,http://dx.doi.org/10.1103/PhysRevB.64.214404,94298,300,2.5000E+03,0.569969166,223,48,,
400,,0.000791,-75.00,2.8445E-01,5,,,7.1113E-04,0.15891065,1.79,,Ba8Ga16Ge30,Ba8Ga16Ge30,,Ba8Ga16Ge30,,,1.2642E+03,,2.8445E-01,"Czochralski method, argon",single crystal,Saramat2006,http://dx.doi.org/10.1063/1.2163979,,,1254.12,1,54,54,23.22444444,Paschen,http://dx.doi.org/10.1103/PhysRevB.64.214404,94298,300,5.6250E+03,0.689319086,223,48,,
700,,0.001418,-150.00,1.1107E+00,5,,,1.5867E-03,0.711999566,1.56,,Ba8Ga16Ge30,Ba8Ga16Ge30,,Ba8Ga16Ge30,,,7.0522E+02,,1.1107E+00,"Czochralski method, argon",single crystal,Saramat2006,http://dx.doi.org/10.1063/1.2163979,,,1254.12,1,54,54,23.22444444,Paschen,http://dx.doi.org/10.1103/PhysRevB.64.214404,94298,300,2.2500E+04,0.772123974,223,48,,
1000,,0.001996,-200.00,2.0040E+00,5,,,2.0040E-03,1.401404207,1.43,,Ba8Ga16Ge30,Ba8Ga16Ge30,,Ba8Ga16Ge30,,,5.0100E+02,,2.0040E+00,"Czochralski method, argon",single crystal,Saramat2006,http://dx.doi.org/10.1063/1.2163979,,*resistivity extrapolated from 900K,1254.12,1,54,54,23.22444444,Paschen,http://dx.doi.org/10.1103/PhysRevB.64.214404,94298,300,4.0000E+04,0.854856566,223,48,,
300,,0.00642,256.00,3.0624E-01,5,,,1.0208E-03,0.636679814,0.481,,Tl9BiTe6,Tl9BiTe6,,Tl9BiTe6,,,1.5576E+02,,3.0624E-01,"melted, zone refined",polycrystalline,Wolfing2001PRL,http://dx.doi.org/10.1103/PhysRevLett.86.4350,,,1025.05,2,16,32,32.0328125,Doert,http://dx.doi.org//10.1524/zkri.1994.209.1.95,400246,300,6.5536E+04,0.237045097,140,32,,
400,,0.01117,337.90,4.0887E-01,5,,,1.0222E-03,0.999677445,0.409,,Tl9BiTe6,Tl9BiTe6,,Tl9BiTe6,,,8.9526E+01,,4.0887E-01,"melted, zone refined",polycrystalline,Wolfing2001PRL,http://dx.doi.org/10.1103/PhysRevLett.86.4350,,,1025.05,2,16,32,32.0328125,Doert,http://dx.doi.org//10.1524/zkri.1994.209.1.95,400246,300,1.1418E+05,0.213635458,140,32,,
300,,0.000324,-41.30,1.5793E-01,9,,,5.2645E-04,0.053719136,2.94,,Bi1.2S1.2Ti2S4,(Pb/Bi/Sn)S-(TiS2)2,,(Pb/Bi/Sn)S-(TiS2)2,,,3.0864E+03,,1.5793E-01,"solid-liquid-vapor reaction, vacuum",polycrystalline,Wan2010M,http://dx.doi.org/10.3390/ma3042606,,*extrapolated from 322 K,175.2,1,8.4,8.4,20.85714286,Wan,http://dx.doi.org/10.3390/ma3042606,none,300,1.7057E+03,0.76845553,,,,
400,,0.000499,-54.85,2.4116E-01,9,,,6.0291E-04,0.100068103,2.41,,Bi1.2S1.2Ti2S4,(Pb/Bi/Sn)S-(TiS2)2,,(Pb/Bi/Sn)S-(TiS2)2,,,2.0040E+03,,2.4116E-01,"solid-liquid-vapor reaction, vacuum",polycrystalline,Wan2010M,http://dx.doi.org/10.3390/ma3042606,,,175.2,1,8.4,8.4,20.85714286,Wan,http://dx.doi.org/10.3390/ma3042606,none,300,3.0085E+03,0.81158167,,,,
700,,0.000948,-89.12,5.8646E-01,9,,,8.3780E-04,0.277944192,2.11,,Bi1.2S1.2Ti2S4,(Pb/Bi/Sn)S-(TiS2)2,,(Pb/Bi/Sn)S-(TiS2)2,,,1.0549E+03,,5.8646E-01,"solid-liquid-vapor reaction, vacuum",polycrystalline,Wan2010M,http://dx.doi.org/10.3390/ma3042606,,,175.2,1,8.4,8.4,20.85714286,Wan,http://dx.doi.org/10.3390/ma3042606,none,300,7.9424E+03,0.853880457,,,,
300,,0.00046,-50.80,1.6830E-01,9,,,5.6101E-04,0.058035382,2.9,,Pb1.8S1.8Ti2S4,(Pb/Bi/Sn)S-(TiS2)2,,(Pb/Bi/Sn)S-(TiS2)2,,,2.1739E+03,,1.6830E-01,"solid-liquid-vapor reaction, vacuum",polycrystalline,Wan2010M,http://dx.doi.org/10.3390/ma3042606,,*extrapolated from 322 K,175.2,1,8.4,8.4,20.85714286,Wan,http://dx.doi.org/10.3390/ma3042606,none,300,2.5806E+03,0.548725637,,,,
400,,0.000728,-70.80,2.7542E-01,9,,,6.8855E-04,0.109728996,2.51,,Pb1.8S1.8Ti2S4,(Pb/Bi/Sn)S-(TiS2)2,,(Pb/Bi/Sn)S-(TiS2)2,,,1.3736E+03,,2.7542E-01,"solid-liquid-vapor reaction, vacuum",polycrystalline,Wan2010M,http://dx.doi.org/10.3390/ma3042606,,,175.2,1,8.4,8.4,20.85714286,Wan,http://dx.doi.org/10.3390/ma3042606,none,300,5.0126E+03,0.534127227,,,,
700,,0.002174,-128.90,5.3499E-01,9,,,7.6427E-04,0.274353006,1.95,,Pb1.8S1.8Ti2S4,(Pb/Bi/Sn)S-(TiS2)2,,(Pb/Bi/Sn)S-(TiS2)2,,,4.5998E+02,,5.3499E-01,"solid-liquid-vapor reaction, vacuum",polycrystalline,Wan2010M,http://dx.doi.org/10.3390/ma3042606,,,175.2,1,8.4,8.4,20.85714286,Wan,http://dx.doi.org/10.3390/ma3042606,none,300,1.6615E+04,0.402896705,,,,
300,,0.000478,-64.80,2.6354E-01,9,,,8.7846E-04,0.099074464,2.66,,Sn1.2S1.2Ti2S4,(Pb/Bi/Sn)S-(TiS2)2,,(Pb/Bi/Sn)S-(TiS2)2,,,2.0921E+03,,2.6354E-01,"solid-liquid-vapor reaction, vacuum",polycrystalline,Wan2010M,http://dx.doi.org/10.3390/ma3042606,,*extrapolated from 322 K,175.2,1,8.4,8.4,20.85714286,Wan,http://dx.doi.org/10.3390/ma3042606,none,300,4.1990E+03,0.57570705,,,,
400,,0.00085,-88.80,3.7108E-01,9,,,9.2770E-04,0.182797798,2.03,,Sn1.2S1.2Ti2S4,(Pb/Bi/Sn)S-(TiS2)2,,(Pb/Bi/Sn)S-(TiS2)2,,,1.1765E+03,,3.7108E-01,"solid-liquid-vapor reaction, vacuum",polycrystalline,Wan2010M,http://dx.doi.org/10.3390/ma3042606,,,175.2,1,8.4,8.4,20.85714286,Wan,http://dx.doi.org/10.3390/ma3042606,none,300,7.8854E+03,0.56563315,,,,
700,,0.002174,-140.80,6.3833E-01,9,,,9.1190E-04,0.377708802,1.69,,Sn1.2S1.2Ti2S4,(Pb/Bi/Sn)S-(TiS2)2,,(Pb/Bi/Sn)S-(TiS2)2,,,4.5998E+02,,6.3833E-01,"solid-liquid-vapor reaction, vacuum",polycrystalline,Wan2010M,http://dx.doi.org/10.3390/ma3042606,,,175.2,1,8.4,8.4,20.85714286,Wan,http://dx.doi.org/10.3390/ma3042606,none,300,1.9825E+04,0.464880813,,,,
300,,0.0033,-102.00,9.4582E-02,5,,,3.1527E-04,0.05085044,1.86,,Ba8Au5.14Si39.51,Ba8AuxSi46-x,,Ba8AuxSi46-x,,,3.0303E+02,,9.4582E-02,"melted, inert",polyrystalline,Candolfi2012JAP,http://dx.doi.org/10.1063/1.3682585,,*extrapolated from 312 K,1132.02,1,54,54,20.96333333,Cordier,http://dx.doi.org/10.1016/0022-5088(91)90076-G,40567,300,1.0404E+04,0.119257087,223,48,,
400,,0.00342,-118.10,1.6313E-01,5,,,4.0782E-04,0.101322945,1.61,,Ba8Au5.14Si39.51,Ba8AuxSi46-x,,Ba8AuxSi46-x,,,2.9240E+02,,1.6313E-01,"melted, inert",polyrystalline,Candolfi2012JAP,http://dx.doi.org/10.1063/1.3682585,,,1132.02,1,54,54,20.96333333,Cordier,http://dx.doi.org/10.1016/0022-5088(91)90076-G,40567,300,1.3948E+04,0.177254731,223,48,,
700,,0.00287,-98.25,2.3544E-01,5,,,3.3634E-04,0.096098183,2.45,,Ba8Au5.14Si39.51,Ba8AuxSi46-x,,Ba8AuxSi46-x,,,3.4843E+02,,2.3544E-01,"melted, inert",polyrystalline,Candolfi2012JAP,http://dx.doi.org/10.1063/1.3682585,,*extrapolated from 676 K,1132.02,1,54,54,20.96333333,Cordier,http://dx.doi.org/10.1016/0022-5088(91)90076-G,40567,300,9.6531E+03,0.242906919,223,48,,
300,,0.00234,106.20,1.4460E-01,5,,,4.8198E-04,0.081692308,1.77,,Ba8Au5.59Si39.01,Ba8AuxSi46-x,,Ba8AuxSi46-x,,,4.2735E+02,,1.4460E-01,"melted, inert",polyrystalline,Candolfi2012JAP,http://dx.doi.org/10.1063/1.3682585,,*extrapolated from 312 K,1132.02,1,54,54,20.96333333,Cordier,http://dx.doi.org/10.1016/0022-5088(91)90076-G,40567,300,1.1278E+04,0.176734753,223,48,,
400,,0.00253,126.50,2.5300E-01,5,,,6.3250E-04,0.15617284,1.62,,Ba8Au5.59Si39.01,Ba8AuxSi46-x,,Ba8AuxSi46-x,,,3.9526E+02,,2.5300E-01,"melted, inert",polyrystalline,Candolfi2012JAP,http://dx.doi.org/10.1063/1.3682585,,,1132.02,1,54,54,20.96333333,Cordier,http://dx.doi.org/10.1016/0022-5088(91)90076-G,40567,300,1.6002E+04,0.238130093,223,48,,
700,,0.00275,136.48,4.7414E-01,5,,,6.7734E-04,0.19673713,2.41,,Ba8Au5.59Si39.01,Ba8AuxSi46-x,,Ba8AuxSi46-x,,,3.6364E+02,,4.7414E-01,"melted, inert",polyrystalline,Candolfi2012JAP,http://dx.doi.org/10.1063/1.3682585,,*extrapolated from 676 K,1132.02,1,54,54,20.96333333,Cordier,http://dx.doi.org/10.1016/0022-5088(91)90076-G,40567,300,1.8627E+04,0.25771407,223,48,,
300,,0.000617,46.24,1.0396E-01,5,,,3.4654E-04,0.047688674,2.18,,Ba8Au6.10Si38.97,Ba8AuxSi46-x,,Ba8AuxSi46-x,,,1.6207E+03,,1.0396E-01,"melted, inert",polyrystalline,Candolfi2012JAP,http://dx.doi.org/10.1063/1.3682585,,*extrapolated from 312 K,1132.02,1,54,54,20.96333333,Cordier,http://dx.doi.org/10.1016/0022-5088(91)90076-G,40567,300,2.1381E+03,0.544213641,223,48,,
400,,0.000702,56.99,1.8506E-01,5,,,4.6266E-04,0.079426289,2.33,,Ba8Au6.10Si38.97,Ba8AuxSi46-x,,Ba8AuxSi46-x,,,1.4245E+03,,1.8506E-01,"melted, inert",polyrystalline,Candolfi2012JAP,http://dx.doi.org/10.1063/1.3682585,,,1132.02,1,54,54,20.96333333,Cordier,http://dx.doi.org/10.1016/0022-5088(91)90076-G,40567,300,3.2479E+03,0.596701026,223,48,,
700,,0.000789,76.87,5.2425E-01,5,,,7.4892E-04,0.177710375,2.95,,Ba8Au6.10Si38.97,Ba8AuxSi46-x,,Ba8AuxSi46-x,,,1.2674E+03,,5.2425E-01,"melted, inert",polyrystalline,Candolfi2012JAP,http://dx.doi.org/10.1063/1.3682585,,*extrapolated from 676 K,1132.02,1,54,54,20.96333333,Cordier,http://dx.doi.org/10.1016/0022-5088(91)90076-G,40567,300,5.9090E+03,0.733818822,223,48,,
300,,0.165,-25.00,1.1364E-04,9,,,3.7879E-07,8.74126E-05,1.3,,KBi6.33S10,K2S/Bi2S3,,K2S/Bi2S3,,,6.0606E+00,,1.1364E-04,"solid state reaction, vacuum",polycrystalline,Kanatizidis1996CM,http://dx.doi.org/10.1002/chin.199644003,,,1204.18,4,9,36,33.44944444,McCarthy,http://dx.doi.org/10.1021/ja00109a012,79200,296,6.2500E+02,0.003412587,62,8,,
300,,0.21,220.00,6.9143E-03,9,,,2.3048E-05,,,,Tl11.5Sb11.5Cu8Se27,Tl11.5Sb11.5Cu8Se27,,Tl11.5Sb11.5Cu8Se27,,,4.7619E+00,,6.9143E-03,"solid state reaction, vacuum",polycrystalline,McGuire2005CM,http://dx.doi.org/10.1021/cm050412c,,,1468,1,58,58,25.31034483,McGuire,http://dx.doi.org/10.1021/cm050412c,171227,175,4.8400E+04,,10,4,,
300,,14500,-160.00,5.2966E-08,9,,,1.7655E-10,6.76443E-08,0.783,,TlTiPS5,TlTiPS5,,TlTiPS5,,,6.8966E-05,,5.2966E-08,"solid state reaction, vacuum",polycrystalline,McGuire2005CM,http://dx.doi.org/10.1021/cm050412c,,,374.96,2,8,16,23.435,McGuire,http://dx.doi.org/10.1021/cm050412c,171214,175,2.5600E+04,6.44735E-08,2,2,,
300,,130,345.00,2.7467E-05,9,,,9.1558E-08,7.28576E-05,0.377,,Tl2Cu2SnTe4,Tl2Cu2SnTe4,,Tl2Cu2SnTe4,,,7.6923E-03,,2.7467E-05,"solid state reaction, vacuum",polycrystalline,McGuire2005CM,http://dx.doi.org/10.1021/cm050412c,,,500.1,2,9,18,27.78333333,McGuire,http://dx.doi.org/10.1021/cm050412c,171222,175,1.1903E+05,1.49357E-05,121,16,,
300,,0.001446,-151.00,4.7305E-01,11,,,1.5768E-03,0.055522276,8.52,0.001,Mg2Si0.999Bi0.001,Mg2Si1-xBix,,Mg2Si,,,6.9156E+02,,4.7305E-01,"mechanochemical, Ar",polycrystalline,Bux2011JMC,http://dx.doi.org/10.1039/C1JM10827A,,,258.55,4,3,12,21.54583333,Saravanan,http://dx.doi.org/10.1016/j.jallcom.2008.12.117,163708,300,2.2801E+04,0.05941597,225,192,,
400,,0.001706,-164.40,6.3370E-01,11,,,1.5843E-03,0.111175665,5.7,0.001,Mg2Si0.999Bi0.001,Mg2Si1-xBix,,Mg2Si,,,5.8617E+02,,6.3370E-01,"mechanochemical, Ar",polycrystalline,Bux2011JMC,http://dx.doi.org/10.1039/C1JM10827A,,,258.55,4,3,12,21.54583333,Saravanan,http://dx.doi.org/10.1016/j.jallcom.2008.12.117,163708,300,2.7027E+04,0.100368154,225,192,,
700,,0.003167,-231.00,1.1794E+00,11,,,1.6849E-03,0.322249944,3.66,0.001,Mg2Si0.999Bi0.001,Mg2Si1-xBix,,Mg2Si,,,3.1576E+02,,1.1794E+00,"mechanochemical, Ar",polycrystalline,Bux2011JMC,http://dx.doi.org/10.1039/C1JM10827A,,,258.55,4,3,12,21.54583333,Saravanan,http://dx.doi.org/10.1016/j.jallcom.2008.12.117,163708,300,5.3361E+04,0.14735291,225,192,,
300,,0.00082,-107.00,4.1887E-01,11,,,1.3962E-03,0.059161844,7.08,0.0015,Mg2Si0.9985Bi0.0015,Mg2Si1-xBix,,Mg2Si,,,1.2195E+03,,4.1887E-01,"mechanochemical, Ar",polycrystalline,Bux2011JMC,http://dx.doi.org/10.1039/C1JM10827A,,,258.55,4,3,12,21.54583333,Saravanan,http://dx.doi.org/10.1016/j.jallcom.2008.12.117,163708,300,1.1449E+04,0.126085159,225,192,,
400,,0.000902,-149.00,9.8452E-01,11,,,2.4613E-03,0.194186052,5.07,0.0015,Mg2Si0.9985Bi0.0015,Mg2Si1-xBix,,Mg2Si,,,1.1086E+03,,9.8452E-01,"mechanochemical, Ar",polycrystalline,Bux2011JMC,http://dx.doi.org/10.1039/C1JM10827A,,,258.55,4,3,12,21.54583333,Saravanan,http://dx.doi.org/10.1016/j.jallcom.2008.12.117,163708,300,2.2201E+04,0.213420101,225,192,,
700,,0.001575,-217.00,2.0928E+00,11,,,2.9898E-03,0.636122931,3.29,0.0015,Mg2Si0.9985Bi0.0015,Mg2Si1-xBix,,Mg2Si,,,6.3492E+02,,2.0928E+00,"mechanochemical, Ar",polycrystalline,Bux2011JMC,http://dx.doi.org/10.1039/C1JM10827A,,,258.55,4,3,12,21.54583333,Saravanan,http://dx.doi.org/10.1016/j.jallcom.2008.12.117,163708,300,4.7089E+04,0.329618372,225,192,,
300,,0.000488,-76.60,3.6071E-01,11,,,1.2024E-03,0.058556925,6.16,0.003,Mg2Si0.997Bi0.003,Mg2Si1-xBix,,Mg2Si,,,2.0492E+03,,3.6071E-01,"mechanochemical, Ar",polycrystalline,Bux2011JMC,http://dx.doi.org/10.1039/C1JM10827A,,,258.55,4,3,12,21.54583333,Saravanan,http://dx.doi.org/10.1016/j.jallcom.2008.12.117,163708,300,5.8676E+03,0.243506494,225,192,,
400,,0.000541,-101.00,7.5423E-01,11,,,1.8856E-03,0.15845229,4.76,0.003,Mg2Si0.997Bi0.003,Mg2Si1-xBix,,Mg2Si,,,1.8484E+03,,7.5423E-01,"mechanochemical, Ar",polycrystalline,Bux2011JMC,http://dx.doi.org/10.1039/C1JM10827A,,,258.55,4,3,12,21.54583333,Saravanan,http://dx.doi.org/10.1016/j.jallcom.2008.12.117,163708,300,1.0201E+04,0.379005576,225,192,,
700,,0.000929,-153.00,1.7639E+00,11,,,2.5198E-03,0.499678292,3.53,0.003,Mg2Si0.997Bi0.003,Mg2Si1-xBix,,Mg2Si,,,1.0764E+03,,1.7639E+00,"mechanochemical, Ar",polycrystalline,Bux2011JMC,http://dx.doi.org/10.1039/C1JM10827A,,,258.55,4,3,12,21.54583333,Saravanan,http://dx.doi.org/10.1016/j.jallcom.2008.12.117,163708,300,2.3409E+04,0.520831745,225,192,,
300,,0.000369,-67.70,3.7263E-01,11,,,1.2421E-03,0.056889344,6.55,0.005,Mg2Si0.995Bi0.005,Mg2Si1-xBix,,Mg2Si,,,2.7100E+03,,3.7263E-01,"mechanochemical, Ar",polycrystalline,Bux2011JMC,http://dx.doi.org/10.1039/C1JM10827A,,,258.55,4,3,12,21.54583333,Saravanan,http://dx.doi.org/10.1016/j.jallcom.2008.12.117,163708,300,4.5833E+03,0.302861044,225,192,,
400,,0.000396,-83.50,7.0427E-01,11,,,1.7607E-03,0.130178868,5.41,0.005,Mg2Si0.995Bi0.005,Mg2Si1-xBix,,Mg2Si,,,2.5253E+03,,7.0427E-01,"mechanochemical, Ar",polycrystalline,Bux2011JMC,http://dx.doi.org/10.1039/C1JM10827A,,,258.55,4,3,12,21.54583333,Saravanan,http://dx.doi.org/10.1016/j.jallcom.2008.12.117,163708,300,6.9723E+03,0.455572359,225,192,,
700,,0.000621,-121.20,1.6558E+00,11,,,2.3654E-03,0.385970744,4.29,0.005,Mg2Si0.995Bi0.005,Mg2Si1-xBix,,Mg2Si,,,1.6103E+03,,1.6558E+00,"mechanochemical, Ar",polycrystalline,Bux2011JMC,http://dx.doi.org/10.1039/C1JM10827A,,,258.55,4,3,12,21.54583333,Saravanan,http://dx.doi.org/10.1016/j.jallcom.2008.12.117,163708,300,1.4689E+04,0.641119482,225,192,,
300,,0.00033,-61.00,3.3827E-01,11,,,1.1276E-03,0.051644691,6.55,0.007,Mg2Si0.994Bi0.006,Mg2Si1-xBix,,Mg2Si,,,3.0303E+03,,3.3827E-01,"mechanochemical, Ar",polycrystalline,Bux2011JMC,http://dx.doi.org/10.1039/C1JM10827A,,,258.55,4,3,12,21.54583333,Saravanan,http://dx.doi.org/10.1016/j.jallcom.2008.12.117,163708,300,3.7210E+03,0.338653713,225,192,,
400,,0.000348,-78.60,7.1011E-01,11,,,1.7753E-03,0.125019427,5.68,0.007,Mg2Si0.993Bi0.007,Mg2Si1-xBix,,Mg2Si,,,2.8736E+03,,7.1011E-01,"mechanochemical, Ar",polycrystalline,Bux2011JMC,http://dx.doi.org/10.1039/C1JM10827A,,,258.55,4,3,12,21.54583333,Saravanan,http://dx.doi.org/10.1016/j.jallcom.2008.12.117,163708,300,6.1780E+03,0.493767201,225,192,,
700,,0.000569,-125.00,1.9222E+00,11,,,2.7460E-03,0.436870906,4.4,0.007,Mg2Si0.993Bi0.007,Mg2Si1-xBix,,Mg2Si,,,1.7575E+03,,1.9222E+00,"mechanochemical, Ar",polycrystalline,Bux2011JMC,http://dx.doi.org/10.1039/C1JM10827A,,,258.55,4,3,12,21.54583333,Saravanan,http://dx.doi.org/10.1016/j.jallcom.2008.12.117,163708,300,1.5625E+04,0.682217607,225,192,,
300,,1.52E-03,-82.90,1.3564E-01,11,,,4.5213E-04,0.019023797,7.13,,Mg2Si0.98Bi0.02,Mg2Si1-x-y-zBixGeyAgz,,Mg2Si,,,6.5789E+02,,1.3564E-01,"solid state reaction, He/H2",polycrystalline,Mars2009JEM,http://dx.doi.org/10.1007/s11664-009-0735-1,,,258.55,4,3,12,21.54583333,Saravanan,http://dx.doi.org/10.1016/j.jallcom.2008.12.117,163708,300,6.8724E+03,0.067542629,225,192,,
400,,1.21E-03,-110.30,4.0218E-01,11,,,1.0055E-03,0.07143602,5.63,,Mg2Si0.98Bi0.02,Mg2Si1-x-y-zBixGeyAgz,,Mg2Si,,,8.2645E+02,,4.0218E-01,"solid state reaction, He/H2",polycrystalline,Mars2009JEM,http://dx.doi.org/10.1007/s11664-009-0735-1,,,258.55,4,3,12,21.54583333,Saravanan,http://dx.doi.org/10.1016/j.jallcom.2008.12.117,163708,300,1.2166E+04,0.143270261,225,192,,
700,,1.25E-03,-174.90,1.7172E+00,11,,,2.4531E-03,0.476989374,3.6,,Mg2Si0.98Bi0.02,Mg2Si1-x-y-zBixGeyAgz,,Mg2Si,,,8.0192E+02,,1.7172E+00,"solid state reaction, He/H2",polycrystalline,Mars2009JEM,http://dx.doi.org/10.1007/s11664-009-0735-1,,,258.55,4,3,12,21.54583333,Saravanan,http://dx.doi.org/10.1016/j.jallcom.2008.12.117,163708,300,3.0590E+04,0.38046868,225,192,,
1000,,1.86E-03,-212.30,2.4271E+00,11,,,2.4271E-03,0.88258266,2.75,,Mg2Si0.98Bi0.02,Mg2Si1-x-y-zBixGeyAgz,,Mg2Si,,,5.3850E+02,,2.4271E+00,"solid state reaction, He/H2",polycrystalline,Mars2009JEM,http://dx.doi.org/10.1007/s11664-009-0735-1,,*value at 940 K,258.55,4,3,12,21.54583333,Saravanan,http://dx.doi.org/10.1016/j.jallcom.2008.12.117,163708,300,4.5071E+04,0.477798992,225,192,,
300,,1.50E-03,-83.00,1.3778E-01,11,,,4.5927E-04,0.046234899,2.98,,Mg2Si0.6Ge0.4Bi0.02,Mg2Si1-x-y-zBixGeyAgz,,Mg2Si,,,6.6667E+02,,1.3778E-01,"solid state reaction, He/H2",polycrystalline,Mars2009JEM,http://dx.doi.org/10.1007/s11664-009-0735-1,,,258.35,4,3,12,21.52916667,Ihou-Mouko,http://dx.doi.org/10.1016/j.jallcom.2011.03.081,180947,300,6.8890E+03,0.163758389,225,192,,
400,,1.27E-03,-117.50,4.3484E-01,11,,,1.0871E-03,0.165970427,2.62,,Mg2Si0.6Ge0.4Bi0.02,Mg2Si1-x-y-zBixGeyAgz,,Mg2Si,,,7.8740E+02,,4.3484E-01,"solid state reaction, He/H2",polycrystalline,Mars2009JEM,http://dx.doi.org/10.1007/s11664-009-0735-1,,,258.35,4,3,12,21.52916667,Ihou-Mouko,http://dx.doi.org/10.1016/j.jallcom.2011.03.081,180947,300,1.3806E+04,0.293322113,225,192,,
700,,1.37E-03,-176.20,1.5863E+00,11,,,2.2662E-03,0.817687862,1.94,,Mg2Si0.6Ge0.4Bi0.02,Mg2Si1-x-y-zBixGeyAgz,,Mg2Si,,,7.2993E+02,,1.5863E+00,"solid state reaction, He/H2",polycrystalline,Mars2009JEM,http://dx.doi.org/10.1007/s11664-009-0735-1,,,258.35,4,3,12,21.52916667,Ihou-Mouko,http://dx.doi.org/10.1016/j.jallcom.2011.03.081,180947,300,3.1046E+04,0.642636767,225,192,,
1000,,2.20E-03,-187.70,1.6014E+00,11,,,1.6014E-03,0.925677614,1.73,,Mg2Si0.6Ge0.4Bi0.02,Mg2Si1-x-y-zBixGeyAgz,,Mg2Si,,,4.5455E+02,,1.6014E+00,"solid state reaction, He/H2",polycrystalline,Mars2009JEM,http://dx.doi.org/10.1007/s11664-009-0735-1,,*value at 940 K,258.35,4,3,12,21.52916667,Ihou-Mouko,http://dx.doi.org/10.1016/j.jallcom.2011.03.081,180947,300,3.5231E+04,0.641093011,225,192,,
300,,1.24,26.00,1.6355E-05,11,,,5.4516E-08,2.08874E-06,7.83,,Mg2Si0.98Ag0.02,Mg2Si1-x-y-zBixGeyAgz,,Mg2Si,,,8.0645E-01,,1.6355E-05,"solid state reaction, He/H2",polycrystalline,Mars2009JEM,http://dx.doi.org/10.1007/s11664-009-0735-1,,,258.55,4,3,12,21.54583333,Saravanan,http://dx.doi.org/10.1016/j.jallcom.2008.12.117,163708,300,6.7600E+02,7.53924E-05,225,192,,
400,,0.413,178.00,3.0687E-03,11,,,7.6717E-06,0.000506381,6.06,,Mg2Si0.98Ag0.02,Mg2Si1-x-y-zBixGeyAgz,,Mg2Si,,,2.4213E+00,,3.0687E-03,"solid state reaction, He/H2",polycrystalline,Mars2009JEM,http://dx.doi.org/10.1007/s11664-009-0735-1,,,258.55,4,3,12,21.54583333,Saravanan,http://dx.doi.org/10.1016/j.jallcom.2008.12.117,163708,300,3.1684E+04,0.000389966,225,192,,
700,,0.0397,149.00,3.9145E-02,11,,,5.5922E-05,0.010666305,3.67,,Mg2Si0.98Ag0.02,Mg2Si1-x-y-zBixGeyAgz,,Mg2Si,,,2.5189E+01,,3.9145E-02,"solid state reaction, He/H2",polycrystalline,Mars2009JEM,http://dx.doi.org/10.1007/s11664-009-0735-1,,,258.55,4,3,12,21.54583333,Saravanan,http://dx.doi.org/10.1016/j.jallcom.2008.12.117,163708,300,2.2201E+04,0.011722798,225,192,,
1000,,6.60E-03,192.00,5.5855E-01,11,,,5.5855E-04,0.176754891,3.16,,Mg2Si0.98Ag0.02,Mg2Si1-x-y-zBixGeyAgz,,Mg2Si,,,1.5152E+02,,5.5855E-01,"solid state reaction, He/H2",polycrystalline,Mars2009JEM,http://dx.doi.org/10.1007/s11664-009-0735-1,,*value at 930 K,258.55,4,3,12,21.54583333,Saravanan,http://dx.doi.org/10.1016/j.jallcom.2008.12.117,163708,300,3.6864E+04,0.116992712,225,192,,
300,,0.0513,30.42,5.4116E-04,11,,,1.8039E-06,0.000131668,4.11,,Mg2Si0.6Ge0.4Ag0.02,Mg2Si1-x-y-zBixGeyAgz,,Mg2Si,,,1.9493E+01,,5.4116E-04,"solid state reaction, He/H2",polycrystalline,Mars2009JEM,http://dx.doi.org/10.1007/s11664-009-0735-1,,,258.35,4,3,12,21.52916667,Ihou-Mouko,http://dx.doi.org/10.1016/j.jallcom.2011.03.081,180947,300,9.2538E+02,0.003471778,225,192,,
400,,0.0284,157.90,3.5116E-02,11,,,8.7790E-05,0.011364424,3.09,,Mg2Si0.6Ge0.4Ag0.02,Mg2Si1-x-y-zBixGeyAgz,,Mg2Si,,,3.5211E+01,,3.5116E-02,"solid state reaction, He/H2",polycrystalline,Mars2009JEM,http://dx.doi.org/10.1007/s11664-009-0735-1,,,258.35,4,3,12,21.52916667,Ihou-Mouko,http://dx.doi.org/10.1016/j.jallcom.2011.03.081,180947,300,2.4932E+04,0.011121747,225,192,,
700,,0.0149,318.80,4.7747E-01,11,,,6.8210E-04,0.185786979,2.57,,Mg2Si0.6Ge0.4Ag0.02,Mg2Si1-x-y-zBixGeyAgz,,Mg2Si,,,6.7114E+01,,4.7747E-01,"solid state reaction, He/H2",polycrystalline,Mars2009JEM,http://dx.doi.org/10.1007/s11664-009-0735-1,,,258.35,4,3,12,21.52916667,Ihou-Mouko,http://dx.doi.org/10.1016/j.jallcom.2011.03.081,180947,300,1.0163E+05,0.044603452,225,192,,
1000,,5.44E-03,224.00,9.2235E-01,11,,,9.2235E-04,0.265043949,3.48,,Mg2Si0.6Ge0.4Ag0.02,Mg2Si1-x-y-zBixGeyAgz,,Mg2Si,,,1.8382E+02,,9.2235E-01,"solid state reaction, He/H2",polycrystalline,Mars2009JEM,http://dx.doi.org/10.1007/s11664-009-0735-1,,*value at 926 K,258.35,4,3,12,21.52916667,Ihou-Mouko,http://dx.doi.org/10.1016/j.jallcom.2011.03.081,180947,300,5.0176E+04,0.128887762,225,192,,
300,,0.2544,388.00,1.7753E-02,9,,,5.9176E-05,0.088764151,0.2,,Ag9TlTe5,Ag9TlTe5,,Ag9TlTe5,,,3.9308E+00,,1.7753E-02,melted,polycrystalline,Kurosaki2005APL,http://dx.doi.org/10.1063/1.2009828,,*extrapolated from 342 K,4758.66,6,29,174,27.34862069,Paccard,http://dx.doi.org/10.1016/0925-8388(92)90508-7,71689,300,1.5054E+05,0.014386792,167,12,,
400,,0.0832,327.00,5.1408E-02,9,,,1.2852E-04,0.244800824,0.21,,Ag9TlTe5,Ag9TlTe5,,Ag9TlTe5,,,1.2019E+01,,5.1408E-02,melted,polycrystalline,Kurosaki2005APL,http://dx.doi.org/10.1063/1.2009828,,,4758.66,6,29,174,27.34862069,Paccard,http://dx.doi.org/10.1016/0925-8388(92)90508-7,71689,300,1.0693E+05,0.055860806,167,12,,
700,,0.0264,311.00,2.5646E-01,9,,,3.6637E-04,1.282285985,0.2,,Ag9TlTe5,Ag9TlTe5,,Ag9TlTe5,,,3.7879E+01,,2.5646E-01,melted,polycrystalline,Kurosaki2005APL,http://dx.doi.org/10.1063/1.2009828,,,4758.66,6,29,174,27.34862069,Paccard,http://dx.doi.org/10.1016/0925-8388(92)90508-7,71689,300,9.6721E+04,0.323484848,167,12,,
300,,0.0042,219.00,3.4258E-01,9,,,1.1419E-03,0.067304238,5.09,,Tl2SnTe5,TST,,Tl2SnTe5,,,2.3810E+02,,3.4258E-01,melted,polycrystalline,Sharp1999APL,http://dx.doi.org/10.1063/1.124182,,,1045.95,4,8,32,32.6859375,Agafonov,http://dx.doi.org/10.1107/S0108270190011362,73666,294,4.7961E+04,0.034240808,140,32,,
300,,0.02314,285.00,1.0530E-01,9,,,3.5102E-04,0.011610217,9.07,,Tl2GeTe5,TGT,,Tl2GeTe5,,,4.3215E+01,,1.0530E-01,melted,polycrystalline,Sharp1999APL,http://dx.doi.org/10.1063/1.124182,,*kappa extrapolated from 250 K,2027.01,8,8,64,31.67203125,Toure,http://dx.doi.org/10.1016/0022-4596(90)90323-P,68855,300,8.1225E+04,0.003487711,65,16,,
300,,0.00433,163.00,1.8408E-01,9,,,6.1360E-04,0.027271234,6.75,,Tl2SnTe5,hotpressed TST,,Tl2SnTe5,,,2.3095E+02,,1.8408E-01,"melted, hotpressed",polycrystalline,Sharp1999APL,http://dx.doi.org/10.1063/1.124182,,,1045.95,4,8,32,32.6859375,Agafonov,http://dx.doi.org/10.1107/S0108270190011362,73666,294,2.6569E+04,0.025044906,140,32,,
300,,0.00321,145.00,1.9650E-01,9,,,6.5498E-04,,,,Tl2SnTe5,single Xtal TST,,Tl2SnTe5,,,3.1153E+02,,1.9650E-01,flux (TlTe2),single crystal,Sharp1999APL,http://dx.doi.org/10.1063/1.124182,,,1045.95,4,8,32,32.6859375,Agafonov,http://dx.doi.org/10.1107/S0108270190011362,73666,294,2.1025E+04,,140,32,,
300,,0.0129,-320.00,2.3814E-01,5,,,7.9380E-04,0.293999426,0.81,,Sr0.145Ga0.302Ge0.553,Sr8Ga16Ge30,,Sr8Ga16Ge30,,,7.7519E+01,,2.3814E-01,solid state reaction,polycrystalline,Nolas1998APL,http://dx.doi.org/10.1063/1.121747,,,1233.18,1,48,48,25.69125,Chakoumakos,http://dx.doi.org/10.1016/S0925-8388(99)00531-9,90177,295,1.0240E+05,0.070054551,223,48,,
300,,0.00262,-154.00,2.7156E-01,5,,,9.0519E-04,0.223320108,1.216,,Sr0.147Ga0.298Ge0.555,Sr8Ga16Ge30,,Sr8Ga16Ge30,,,3.8168E+02,,2.7156E-01,solid state reaction,polycrystalline,Nolas1998APL,http://dx.doi.org/10.1063/1.121747,,,1233.18,1,48,48,25.69125,Chakoumakos,http://dx.doi.org/10.1016/S0925-8388(99)00531-9,90177,295,2.3716E+04,0.229760948,223,48,,
300,,0.00194,-128.00,2.5336E-01,5,,,8.4454E-04,0.239019646,1.06,,Sr0.146Ga0.285Ge0.569,Sr8Ga16Ge30,,Sr8Ga16Ge30,,,5.1546E+02,,2.5336E-01,solid state reaction,polycrystalline,Nolas1998APL,http://dx.doi.org/10.1063/1.121747,,,1233.18,1,48,48,25.69125,Chakoumakos,http://dx.doi.org/10.1016/S0925-8388(99)00531-9,90177,295,1.6384E+04,0.355961875,223,48,,
300,,0.002817,149.00,2.3643E-01,5,,,7.8811E-04,0.118216187,2,,Ba8Ga16Ge30,Ba8GaxGe46-x,,Ba8GaxGe46-x,,,3.5499E+02,,2.3643E-01,arc melting,polycrystalline,Anno2002ICT,http://dx.doi.org/10.1109/ICT.2002.1190269,,*kappa extrapolated,1254.12,1,54,54,23.22444444,Paschen,http://dx.doi.org/10.1103/PhysRevB.64.214404,94298,300,2.2201E+04,0.129925453,223,48,,
400,,0.003049,185.00,4.4900E-01,5,,,1.1225E-03,0.224499836,2,,Ba8Ga16Ge30,Ba8GaxGe46-x,,Ba8GaxGe46-x,,,3.2798E+02,,4.4900E-01,arc melting,polycrystalline,Anno2002ICT,http://dx.doi.org/10.1109/ICT.2002.1190269,,*kappa extrapolated,1254.12,1,54,54,23.22444444,Paschen,http://dx.doi.org/10.1103/PhysRevB.64.214404,94298,300,3.4225E+04,0.160052476,223,48,,
700,,0.00463,288.00,1.2540E+00,5,,,1.7914E-03,0.627006479,2,,Ba8Ga16Ge30,Ba8GaxGe46-x,,Ba8GaxGe46-x,,,2.1598E+02,,1.2540E+00,arc melting,polycrystalline,Anno2002ICT,http://dx.doi.org/10.1109/ICT.2002.1190269,,*kappa extrapolated,1254.12,1,54,54,23.22444444,Paschen,http://dx.doi.org/10.1103/PhysRevB.64.214404,94298,300,8.2944E+04,0.184449244,223,48,,
1000,,0.00625,289.00,1.3363E+00,5,,,1.3363E-03,0.668168,2,,Ba8Ga16Ge30,Ba8GaxGe46-x,,Ba8GaxGe46-x,,,1.6000E+02,,1.3363E+00,arc melting,polycrystalline,Anno2002ICT,http://dx.doi.org/10.1109/ICT.2002.1190269,,"*value at 920 K, kappa extrapolated",1254.12,1,54,54,23.22444444,Paschen,http://dx.doi.org/10.1103/PhysRevB.64.214404,94298,300,8.3521E+04,0.1952,223,48,,
300,,0.007764,-78.90,2.4054E-02,5,,,8.0180E-05,0.01603609,1.5,,Ba8Ga18Ge28,Ba8GaxGe46-x,,Ba8GaxGe46-x,,,1.2880E+02,,2.4054E-02,arc melting,polycrystalline,Anno2002ICT,http://dx.doi.org/10.1109/ICT.2002.1190269,,,1254.12,1,54,54,23.22444444,Paschen,http://dx.doi.org/10.1103/PhysRevB.64.214404,94298,300,6.2252E+03,0.062854199,223,48,,
400,,0.007143,-112.90,7.1378E-02,5,,,1.7845E-04,0.05098462,1.4,,Ba8Ga18Ge28,Ba8GaxGe46-x,,Ba8GaxGe46-x,,,1.4000E+02,,7.1378E-02,arc melting,polycrystalline,Anno2002ICT,http://dx.doi.org/10.1109/ICT.2002.1190269,,,1254.12,1,54,54,23.22444444,Paschen,http://dx.doi.org/10.1103/PhysRevB.64.214404,94298,300,1.2746E+04,0.097598048,223,48,,
700,,0.007418,-219.00,4.5258E-01,5,,,6.4655E-04,0.411440231,1.1,,Ba8Ga18Ge28,Ba8GaxGe46-x,,Ba8GaxGe46-x,,,1.3481E+02,,4.5258E-01,arc melting,polycrystalline,Anno2002ICT,http://dx.doi.org/10.1109/ICT.2002.1190269,,,1254.12,1,54,54,23.22444444,Paschen,http://dx.doi.org/10.1103/PhysRevB.64.214404,94298,300,4.7961E+04,0.209318856,223,48,,
1000,,0.00735,-266.00,9.6267E-01,5,,,9.6267E-04,0.962666667,1,,Ba8Ga18Ge28,Ba8GaxGe46-x,,Ba8GaxGe46-x,,,1.3605E+02,,9.6267E-01,arc melting,polycrystalline,Anno2002ICT,http://dx.doi.org/10.1109/ICT.2002.1190269,,*value at 920 K,1254.12,1,54,54,23.22444444,Paschen,http://dx.doi.org/10.1103/PhysRevB.64.214404,94298,300,7.0756E+04,0.331972789,223,48,,
300,,0.0111,-188.60,9.6135E-02,5,,,3.2045E-04,,,,Ba8Ga16Sn30,Ba8Ga16Sn30,,Ba8GaxSn46-x,,,9.0090E+01,,9.6135E-02,"melted, Ar",polycrystalline,Kuznetsov1999ICT,http://dx.doi.org/10.1109/ICT.1999.843362,*no kappa reported,*value at 920 K,1595.46,1,54,54,29.54555556,Suekuni,http://dx.doi.org/10.1103/PhysRevB.77.235119,161949,300,3.5570E+04,,223,48,,
400,,0.0115,-233.00,1.8883E-01,5,,,4.7208E-04,,,,Ba8Ga16Sn30,Ba8Ga16Sn30,,Ba8GaxSn46-x,,,8.6957E+01,,1.8883E-01,"melted, Ar",polycrystalline,Kuznetsov1999ICT,http://dx.doi.org/10.1109/ICT.1999.843362,,,1595.46,1,54,54,29.54555556,Suekuni,http://dx.doi.org/10.1103/PhysRevB.77.235119,161949,300,5.4289E+04,,223,48,,
700,,0.00694,-138.00,1.9209E-01,5,,,2.7441E-04,,,,Ba8Ga16Sn30,Ba8Ga16Sn30,,Ba8GaxSn46-x,,,1.4409E+02,,1.9209E-01,"melted, Ar",polycrystalline,Kuznetsov1999ICT,http://dx.doi.org/10.1109/ICT.1999.843362,,*value at 662 K,1595.46,1,54,54,29.54555556,Suekuni,http://dx.doi.org/10.1103/PhysRevB.77.235119,161949,300,1.9044E+04,,223,48,,
300,,0.000786,-71.90,1.9731E-01,5,,,6.5771E-04,,,,Sr8Ga16Ge30,Sr8Ga16Ge30,,Sr8GaxGe46-x,,,1.2723E+03,,1.9731E-01,"melted, Ar",polycrystalline,Kuznetsov1999ICT,http://dx.doi.org/10.1109/ICT.1999.843362,,,1233.18,1,54,54,22.83666667,Chakoumakos,http://dx.doi.org/10.1016/S0925-8388(99)00531-9,90177,295,5.1696E+03,,223,48,,
400,,0.000914,-94.90,3.9414E-01,5,,,9.8534E-04,,,,Sr8Ga16Ge30,Sr8Ga16Ge30,,Sr8GaxGe46-x,,,1.0941E+03,,3.9414E-01,"melted, Ar",polycrystalline,Kuznetsov1999ICT,http://dx.doi.org/10.1109/ICT.1999.843362,,,1233.18,1,54,54,22.83666667,Chakoumakos,http://dx.doi.org/10.1016/S0925-8388(99)00531-9,90177,295,9.0060E+03,,223,48,,
700,,0.00141,-139.00,9.5920E-01,5,,,1.3703E-03,,,,Sr8Ga16Ge30,Sr8Ga16Ge30,,Sr8GaxGe46-x,,,7.0922E+02,,9.5920E-01,"melted, Ar",polycrystalline,Kuznetsov1999ICT,http://dx.doi.org/10.1109/ICT.1999.843362,,,1233.18,1,54,54,22.83666667,Chakoumakos,http://dx.doi.org/10.1016/S0925-8388(99)00531-9,90177,295,1.9321E+04,,223,48,,
300,,0.000669,-62.00,1.7238E-01,5,,,5.7459E-04,,,,Ba8Ga16Ge30,Ba8Ga16Ge30,,Ba8GaxGe46-x,,,1.4948E+03,,1.7238E-01,"melted, Ar",polycrystalline,Kuznetsov1999ICT,http://dx.doi.org/10.1109/ICT.1999.843362,,,1254.12,1,54,54,23.22444444,Paschen,http://dx.doi.org/10.1103/PhysRevB.64.214404,94298,300,3.8440E+03,,223,48,,
400,,0.00084,-100.80,4.8384E-01,5,,,1.2096E-03,,,,Ba8Ga16Ge30,Ba8Ga16Ge30,,Ba8GaxGe46-x,,,1.1905E+03,,4.8384E-01,"melted, Ar",polycrystalline,Kuznetsov1999ICT,http://dx.doi.org/10.1109/ICT.1999.843362,,,1254.12,1,54,54,23.22444444,Paschen,http://dx.doi.org/10.1103/PhysRevB.64.214404,94298,300,1.0161E+04,,223,48,,
700,,0.00141,-186.00,1.7175E+00,5,,,2.4536E-03,,,,Ba8Ga16Ge30,Ba8Ga16Ge30,,Ba8GaxGe46-x,,,7.0922E+02,,1.7175E+00,"melted, Ar",polycrystalline,Kuznetsov1999ICT,http://dx.doi.org/10.1109/ICT.1999.843362,,,1254.12,1,54,54,23.22444444,Paschen,http://dx.doi.org/10.1103/PhysRevB.64.214404,94298,300,3.4596E+04,,223,48,,
300,,0.00122,-49.30,5.9766E-02,5,,,1.9922E-04,,,,Ba8Ga16Si30,Ba8Ga16Si30,,Ba8GaxSi46-x,,,8.1967E+02,,5.9766E-02,"melted, Ar",polycrystalline,Kuznetsov1999ICT,http://dx.doi.org/10.1109/ICT.1999.843362,,,1254.12,1,54,54,23.22444444,Paschen,http://dx.doi.org/10.1103/PhysRevB.64.214404,94298,300,2.4305E+03,,223,48,,
