Repository: Luochenghuang/TEMANN

___           ___           ___           ___           ___           ___     
               /\  \         /\  \         /\__\         /\  \         /\__\         /\__\    
               \:\  \       /::\  \       /::|  |       /::\  \       /::|  |       /::|  |   
                \:\  \     /:/\:\  \     /:|:|  |      /:/\:\  \     /:|:|  |      /:|:|  |   
                /::\  \   /::\~\:\  \   /:/|:|__|__   /::\~\:\  \   /:/|:|  |__   /:/|:|  |__ 
               /:/\:\__\ /:/\:\ \:\__\ /:/ |::::\__\ /:/\:\ \:\__\ /:/ |:| /\__\ /:/ |:| /\__\
              /:/  \/__/ \:\~\:\ \/__/ \/__/~~/:/  / \/__\:\/:/  / \/__|:|/:/  / \/__|:|/:/  /

File: TE_survey_csv.csv (part 9 of 10)
T (K),Z*10^-4 reported,Resist. (Ohm.cm),Seebeck (uV/K),kappaZT,,Resist. (400K),Seebeck (400K),Pf (W/K^2/m),ZT,kappa (W/mK),x,Formula,series,T Max,family,,,Conduct. (S/cm),,Power Factor*T (W/mK),preparative route,final form,Authors,DOI,Comments,Comments,Cell Volume (A^3),Formula Units per Cell,Atoms per formula unit,total atoms per unit cell,average atomic volume,Author of Unit Cell,Unit Cell DOI,ICSD of structure,temp of ICSD (K),S^2,ke/ktotal,space group,# symmetry elements,,
,,,,,,,,,,,,,,,,,,,,,,,,,,,,,,,,,,,,,,,,,
400,,0.00133,-62.80,1.1861E-01,5,,,2.9653E-04,,,,Ba8Ga16Si30,Ba8Ga16Si30,,Ba8GaxSi46-x,,,7.5188E+02,,1.1861E-01,"melted, Ar",polycrystalline,Kuznetsov1999ICT,http://dx.doi.org/10.1109/ICT.1999.843362,,,1254.12,1,54,54,23.22444444,Paschen,http://dx.doi.org/10.1103/PhysRevB.64.214404,94298,300,3.9438E+03,,223,48,,
700,,0.00187,-111.00,4.6121E-01,5,,,6.5888E-04,,,,Ba8Ga16Si30,Ba8Ga16Si30,,Ba8GaxSi46-x,,,5.3476E+02,,4.6121E-01,"melted, Ar",polycrystalline,Kuznetsov1999ICT,http://dx.doi.org/10.1109/ICT.1999.843362,,,1254.12,1,54,54,23.22444444,Paschen,http://dx.doi.org/10.1103/PhysRevB.64.214404,94298,300,1.2321E+04,,223,48,,
300,,0.001623,-89.00,1.4641E-01,11,,,4.8805E-04,0.032536455,4.5,0,Mg2Si,Mg2-xCaxSi,,Mg2Si,,,6.1614E+02,,1.4641E-01,"melted, Ar",polycrystalline,Zhang2008JAC,http://dx.doi.org/10.1016/j.jallcom.2007.09.101,,,258.55,4,3,12,21.54583333,Saravanan,http://dx.doi.org/10.1016/j.jallcom.2008.12.117,163708,300,7.9210E+03,0.100225919,225,192,,
400,,0.001976,-189.00,7.2310E-01,11,,,1.8077E-03,0.180774291,4,0,Mg2Si,Mg2-xCaxSi,,Mg2Si,,,5.0607E+02,,7.2310E-01,"melted, Ar",polycrystalline,Zhang2008JAC,http://dx.doi.org/10.1016/j.jallcom.2007.09.101,,,258.55,4,3,12,21.54583333,Saravanan,http://dx.doi.org/10.1016/j.jallcom.2008.12.117,163708,300,3.5721E+04,0.123481781,225,192,,
700,,0.003802,-267.00,1.3125E+00,11,,,1.8750E-03,0.403854651,3.25,0,Mg2Si,Mg2-xCaxSi,,Mg2Si,,,2.6302E+02,,1.3125E+00,"melted, Ar",polycrystalline,Zhang2008JAC,http://dx.doi.org/10.1016/j.jallcom.2007.09.101,,,258.55,4,3,12,21.54583333,Saravanan,http://dx.doi.org/10.1016/j.jallcom.2008.12.117,163708,300,7.1289E+04,0.138226844,225,192,,
300,,0.001037,-74.80,1.6186E-01,11,,,5.3954E-04,0.028903981,5.6,0.05,Mg1.95Ca0.05Si,Mg2-xCaxSi,,Mg2Si,,,9.6432E+02,,1.6186E-01,"melted, Ar",polycrystalline,Zhang2008JAC,http://dx.doi.org/10.1016/j.jallcom.2007.09.101,,,258.55,4,3,12,21.54583333,Saravanan,http://dx.doi.org/10.1016/j.jallcom.2008.12.117,163708,300,5.5950E+03,0.12605042,225,192,,
400,,0.00115,-94.80,3.1259E-01,11,,,7.8148E-04,0.063794428,4.9,0.05,Mg1.95Ca0.05Si,Mg2-xCaxSi,,Mg2Si,,,8.6957E+02,,3.1259E-01,"melted, Ar",polycrystalline,Zhang2008JAC,http://dx.doi.org/10.1016/j.jallcom.2007.09.101,,,258.55,4,3,12,21.54583333,Saravanan,http://dx.doi.org/10.1016/j.jallcom.2008.12.117,163708,300,8.9870E+03,0.173203194,225,192,,
700,,0.002554,-153.00,6.4159E-01,11,,,9.1656E-04,0.168840415,3.8,0.05,Mg1.95Ca0.05Si,Mg2-xCaxSi,,Mg2Si,,,3.9154E+02,,6.4159E-01,"melted, Ar",polycrystalline,Zhang2008JAC,http://dx.doi.org/10.1016/j.jallcom.2007.09.101,,,258.55,4,3,12,21.54583333,Saravanan,http://dx.doi.org/10.1016/j.jallcom.2008.12.117,163708,300,2.3409E+04,0.17598813,225,192,,
300,,0.002117,-61.00,5.2730E-02,11,,,1.7577E-04,0.010140438,5.2,0.1,Mg1.9Ca0.1Si,Mg2-xCaxSi,,Mg2Si,,,4.7237E+02,,5.2730E-02,"melted, Ar",polycrystalline,Zhang2008JAC,http://dx.doi.org/10.1016/j.jallcom.2007.09.101,,,258.55,4,3,12,21.54583333,Saravanan,http://dx.doi.org/10.1016/j.jallcom.2008.12.117,163708,300,3.7210E+03,0.066494677,225,192,,
400,,0.002141,-74.00,1.0231E-01,11,,,2.5577E-04,0.021767518,4.7,0.1,Mg1.9Ca0.1Si,Mg2-xCaxSi,,Mg2Si,,,4.6707E+02,,1.0231E-01,"melted, Ar",polycrystalline,Zhang2008JAC,http://dx.doi.org/10.1016/j.jallcom.2007.09.101,,,258.55,4,3,12,21.54583333,Saravanan,http://dx.doi.org/10.1016/j.jallcom.2008.12.117,163708,300,5.4760E+03,0.096991861,225,192,,
700,,0.002751,-130.00,4.3003E-01,11,,,6.1432E-04,0.113164591,3.8,0.1,Mg1.9Ca0.1Si,Mg2-xCaxSi,,Mg2Si,,,3.6350E+02,,4.3003E-01,"melted, Ar",polycrystalline,Zhang2008JAC,http://dx.doi.org/10.1016/j.jallcom.2007.09.101,,,258.55,4,3,12,21.54583333,Saravanan,http://dx.doi.org/10.1016/j.jallcom.2008.12.117,163708,300,1.6900E+04,0.163385563,225,192,,
300,,0.001218,-178.00,7.8039E-01,11,,,2.6013E-03,0.107640564,7.25,,Mg2Si,Mg2Si,,Mg2Si,,,8.2102E+02,,7.8039E-01,"Bridgman method, Ar-H gas",polycrystalline,Akasaka2007JCG,http://dx.doi.org/10.1016/j.jcrysgro.2006.10.270,,,258.55,4,3,12,21.54583333,Saravanan,http://dx.doi.org/10.1016/j.jallcom.2008.12.117,163708,300,3.1684E+04,0.082894513,225,192,,
400,,0.00173,-205.00,9.7168E-01,11,,,2.4292E-03,0.157996146,6.15,,Mg2Si,Mg2Si,,Mg2Si,,,5.7803E+02,,9.7168E-01,"Bridgman method, Ar-H gas",polycrystalline,Akasaka2007JCG,http://dx.doi.org/10.1016/j.jcrysgro.2006.10.270,,,258.55,4,3,12,21.54583333,Saravanan,http://dx.doi.org/10.1016/j.jallcom.2008.12.117,163708,300,4.2025E+04,0.091733634,225,192,,
700,,0.004125,-282.60,1.3552E+00,11,,,1.9361E-03,0.444343225,3.05,,Mg2Si,Mg2Si,,Mg2Si,,,2.4242E+02,,1.3552E+00,"Bridgman method, Ar-H gas",polycrystalline,Akasaka2007JCG,http://dx.doi.org/10.1016/j.jcrysgro.2006.10.270,,,258.55,4,3,12,21.54583333,Saravanan,http://dx.doi.org/10.1016/j.jallcom.2008.12.117,163708,300,7.9863E+04,0.135757576,225,192,,
300,,0.001,90.00,2.4300E-01,9,,,8.1000E-04,0.250515464,0.97,,Cu2Se,Cu2-xSe,,Cu2Se,,,1.0000E+03,,2.4300E-01,"melted, vacuum",polycrystalline,Liu2012NM,http://dx.doi.org/10.1038/nmat3273,,,184.61,4,3,12,15.38416667,Yamamoto,http://dx.doi.org/10.1016/0022-4596(91)90289-T,41140,293,8.1000E+03,0.754639175,225,192,,
400,,0.00161,107.00,2.8445E-01,9,,,7.1112E-04,0.273506928,1.04,,Cu2Se,Cu2-xSe,,Cu2Se,,,6.2112E+02,,2.8445E-01,"melted, vacuum",polycrystalline,Liu2012NM,http://dx.doi.org/10.1038/nmat3274,,,184.61,4,3,12,15.38416667,Yamamoto,http://dx.doi.org/10.1016/0022-4596(91)90289-T,41140,293,1.1449E+04,0.582895366,225,192,,
700,,0.0042,201.00,6.7335E-01,9,,,9.6193E-04,0.735901639,0.915,,Cu2Se,Cu2-xSe,,Cu2Se,,,2.3810E+02,,6.7335E-01,"melted, vacuum",polycrystalline,Liu2012NM,http://dx.doi.org/10.1038/nmat3275,,,184.61,4,3,12,15.38416667,Yamamoto,http://dx.doi.org/10.1016/0022-4596(91)90289-T,41140,293,4.0401E+04,0.444444444,225,192,,
1000,,0.0078,297.00,1.1309E+00,9,,,1.1309E-03,1.517965927,0.745,,Cu2Se,Cu2-xSe,,Cu2Se,,,1.2821E+02,,1.1309E+00,"melted, vacuum",polycrystalline,Liu2012NM,http://dx.doi.org/10.1038/nmat3276,,,184.61,4,3,12,15.38416667,Yamamoto,http://dx.doi.org/10.1016/0022-4596(91)90289-T,41140,293,8.8209E+04,0.419893306,225,192,,
300,,0.000605,62.40,1.9308E-01,9,,,6.4360E-04,0.154463207,1.25,,Cu1.98Se,Cu2-xSe,,Cu2Se,,,1.6529E+03,,1.9308E-01,"melted, vacuum",polycrystalline,Liu2012NM,http://dx.doi.org/10.1038/nmat3277,,,184.61,4,3,12,15.38416667,Yamamoto,http://dx.doi.org/10.1016/0022-4596(91)90289-T,41140,293,3.8938E+03,0.967933884,225,192,,
400,,0.000719,64.20,2.2930E-01,9,,,5.7325E-04,0.132542468,1.73,,Cu1.98Se,Cu2-xSe,,Cu2Se,,,1.3908E+03,,2.2930E-01,"melted, vacuum",polycrystalline,Liu2012NM,http://dx.doi.org/10.1038/nmat3278,,,184.61,4,3,12,15.38416667,Yamamoto,http://dx.doi.org/10.1016/0022-4596(91)90289-T,41140,293,4.1216E+03,0.784647913,225,192,,
700,,0.00151,129.00,7.7144E-01,9,,,1.1021E-03,0.532025577,1.45,,Cu1.98Se,Cu2-xSe,,Cu2Se,,,6.6225E+02,,7.7144E-01,"melted, vacuum",polycrystalline,Liu2012NM,http://dx.doi.org/10.1038/nmat3279,,,184.61,4,3,12,15.38416667,Yamamoto,http://dx.doi.org/10.1016/0022-4596(91)90289-T,41140,293,1.6641E+04,0.780086778,225,192,,
1000,,0.00325,201.50,1.2493E+00,9,,,1.2493E-03,1.230837438,1.015,,Cu1.98Se,Cu2-xSe,,Cu2Se,,,3.0769E+02,,1.2493E+00,"melted, vacuum",polycrystalline,Liu2012NM,http://dx.doi.org/10.1038/nmat3280,,,184.61,4,3,12,15.38416667,Yamamoto,http://dx.doi.org/10.1016/0022-4596(91)90289-T,41140,293,4.0602E+04,0.739674119,225,192,,
300,,0.001971,125.50,2.3973E-01,3,,,7.9910E-04,0.068299098,3.51,,Ca3Co4O9,Ca3Co4O9,,Ca3Co4O9,,,5.0736E+02,,2.3973E-01,"flux (SrCl2), air",single crystal,Shikano2003APL,http://link.aip.org/link/doi/10.1063/1.1562337,,,147.11,2,6.77,13.54,10.8648449,Nakatsugawa,http://dx.doi.org/10.1143/JJAP.46.3004,160556,300,1.5750E+04,0.105807716,12,8,,
400,,0.002172,152.00,4.2549E-01,3,,,1.0637E-03,0.123544724,3.444,,Ca3Co4O9,Ca3Co4O9,,Ca3Co4O9,,,4.6041E+02,,4.2549E-01,"flux (SrCl2), air",single crystal,Shikano2003APL,http://link.aip.org/link/doi/10.1063/1.1562337,,,147.11,2,6.77,13.54,10.8648449,Nakatsugawa,http://dx.doi.org/10.1143/JJAP.46.3004,160556,300,2.3104E+04,0.130474864,12,8,,
700,,0.002313,197.00,1.1745E+00,3,,,1.6779E-03,0.372858721,3.15,,Ca3Co4O9,Ca3Co4O9,,Ca3Co4O9,,,4.3234E+02,,1.1745E+00,"flux (SrCl2), air",single crystal,Shikano2003APL,http://link.aip.org/link/doi/10.1063/1.1562337,,,147.11,2,6.77,13.54,10.8648449,Nakatsugawa,http://dx.doi.org/10.1143/JJAP.46.3004,160556,300,3.8809E+04,0.234423788,12,8,,
1000,,0.002271,245.00,2.6431E+00,3,,,2.6431E-03,0.931656243,2.837,,Ca3Co4O9,Ca3Co4O9,,Ca3Co4O9,,,4.4033E+02,,2.6431E+00,"flux (SrCl2), air",single crystal,Shikano2003APL,http://link.aip.org/link/doi/10.1063/1.1562337,,,147.11,2,6.77,13.54,10.8648449,Nakatsugawa,http://dx.doi.org/10.1143/JJAP.46.3004,160556,300,6.0025E+04,0.378715741,12,8,,
300,,0.01067,117.00,3.8488E-02,3,,,1.2829E-04,0.019244142,2,0,Ca3Co4O9,Ca3Co4O9,,Ca3Co4O9,,,9.3721E+01,,3.8488E-02,"solid state reaction, air",polycrystalline,Xu2002APL,http://dx.doi.org/10.1063/1.1480115,,,147.11,2,6.77,13.54,10.8648449,Nakatsugawa,http://dx.doi.org/10.1143/JJAP.46.3004,160556,300,1.3689E+04,0.034301781,12,8,,
400,,0.01122,121.00,5.2196E-02,3,,,1.3049E-04,0.02747162,1.9,0,Ca3Co4O9,Ca3Co4O9,,Ca3Co4O9,,,8.9127E+01,,5.2196E-02,"solid state reaction, air",polycrystalline,Xu2002APL,http://dx.doi.org/10.1063/1.1480115,,,147.11,2,6.77,13.54,10.8648449,Nakatsugawa,http://dx.doi.org/10.1143/JJAP.46.3004,160556,300,1.4641E+04,0.045782906,12,8,,
700,,0.009901,147.00,1.5278E-01,3,,,2.1825E-04,0.084875265,1.8,0,Ca3Co4O9,Ca3Co4O9,,Ca3Co4O9,,,1.0100E+02,,1.5278E-01,"solid state reaction, air",polycrystalline,Xu2002APL,http://dx.doi.org/10.1063/1.1480115,,,147.11,2,6.77,13.54,10.8648449,Nakatsugawa,http://dx.doi.org/10.1143/JJAP.46.3004,160556,300,2.1609E+04,0.095837682,12,8,,
1000,,0.008968,177.00,3.4934E-01,3,,,3.4934E-04,0.19962406,1.75,0,Ca3Co4O9,Ca3Co4O9,,Ca3Co4O9,,,1.1151E+02,,3.4934E-01,"solid state reaction, air",polycrystalline,Xu2002APL,http://dx.doi.org/10.1063/1.1480115,,,147.11,2,6.77,13.54,10.8648449,Nakatsugawa,http://dx.doi.org/10.1143/JJAP.46.3004,160556,300,3.1329E+04,0.155473429,12,8,,
300,,0.00813,117.00,5.0513E-02,3,,,1.6838E-04,0.025256458,2,0.3,Ca2.7Na0.3Co4O9,Ca3-xMxCo4O9,,Ca3Co4O9,,,1.2300E+02,,5.0513E-02,"solid state reaction, air",polycrystalline,Xu2002APL,http://dx.doi.org/10.1063/1.1480115,,"*extrapolated from 323 K, kappa estimated",147.11,2,6.77,13.54,10.8648449,Nakatsugawa,http://dx.doi.org/10.1143/JJAP.46.3004,160556,300,1.3689E+04,0.04501845,12,8,,
400,,0.005294,125.60,1.1919E-01,3,,,2.9799E-04,0.06273382,1.9,0.3,Ca2.7Na0.3Co4O9,Ca3-xMxCo4O9,,Ca3Co4O9,,,1.8889E+02,,1.1919E-01,"solid state reaction, air",polycrystalline,Xu2002APL,http://dx.doi.org/10.1063/1.1480115,,*kappa estimated,147.11,2,6.77,13.54,10.8648449,Nakatsugawa,http://dx.doi.org/10.1143/JJAP.46.3004,160556,300,1.5775E+04,0.097031396,12,8,,
700,,0.008006,153.60,2.0628E-01,3,,,2.9469E-04,0.103141844,2,0.3,Ca2.7Na0.3Co4O9,Ca3-xMxCo4O9,,Ca3Co4O9,,,1.2491E+02,,2.0628E-01,"solid state reaction, air",polycrystalline,Xu2002APL,http://dx.doi.org/10.1063/1.1480115,,*kappa estimated,147.11,2,6.77,13.54,10.8648449,Nakatsugawa,http://dx.doi.org/10.1143/JJAP.46.3004,160556,300,2.3593E+04,0.106669998,12,8,,
1000,,0.007283,184.00,4.6486E-01,3,,,4.6486E-04,0.226762625,2.05,0.3,Ca2.7Na0.3Co4O9,Ca3-xMxCo4O9,,Ca3Co4O9,,,1.3731E+02,,4.6486E-01,"solid state reaction, air",polycrystalline,Xu2002APL,http://dx.doi.org/10.1063/1.1480115,,*kappa estimated,147.11,2,6.77,13.54,10.8648449,Nakatsugawa,http://dx.doi.org/10.1143/JJAP.46.3004,160556,300,3.3856E+04,0.163427695,12,8,,
300,,0.01035,135.40,5.3140E-02,3,,,1.7713E-04,0.026569797,2,0.3,Ca2.7Bi0.3Co4O9,Ca3-xMxCo4O9,,Ca3Co4O9,,,9.6618E+01,,5.3140E-02,"solid state reaction, air",polycrystalline,Xu2002APL,http://dx.doi.org/10.1063/1.1480115,,,147.11,2,6.77,13.54,10.8648449,Nakatsugawa,http://dx.doi.org/10.1143/JJAP.46.3004,160556,300,1.8333E+04,0.035362319,12,8,,
400,,0.010156,140.80,7.8081E-02,3,,,1.9520E-04,0.041095002,1.9,0.3,Ca2.7Bi0.3Co4O9,Ca3-xMxCo4O9,,Ca3Co4O9,,,9.8464E+01,,7.8081E-02,"solid state reaction, air",polycrystalline,Xu2002APL,http://dx.doi.org/10.1063/1.1480115,,,147.11,2,6.77,13.54,10.8648449,Nakatsugawa,http://dx.doi.org/10.1143/JJAP.46.3004,160556,300,1.9825E+04,0.050579383,12,8,,
700,,0.009095,169.00,2.1982E-01,3,,,3.1403E-04,0.10991039,2,0.3,Ca2.7Bi0.3Co4O9,Ca3-xMxCo4O9,,Ca3Co4O9,,,1.0995E+02,,2.1982E-01,"solid state reaction, air",polycrystalline,Xu2002APL,http://dx.doi.org/10.1063/1.1480115,,,147.11,2,6.77,13.54,10.8648449,Nakatsugawa,http://dx.doi.org/10.1143/JJAP.46.3004,160556,300,2.8561E+04,0.093897746,12,8,,
1000,,0.007831,196.80,4.9458E-01,3,,,4.9458E-04,0.241256545,2.05,0.3,Ca2.7Bi0.3Co4O9,Ca3-xMxCo4O9,,Ca3Co4O9,,,1.2770E+02,,4.9458E-01,"solid state reaction, air",polycrystalline,Xu2002APL,http://dx.doi.org/10.1063/1.1480115,,,147.11,2,6.77,13.54,10.8648449,Nakatsugawa,http://dx.doi.org/10.1143/JJAP.46.3004,160556,300,3.8730E+04,0.151991304,12,8,,
300,,0.009357,132.00,5.5864E-02,3,,,1.8621E-04,0.027932029,2,0.6,Ca2.4Na0.3Bi0.3Co4O9,Ca3-xMxCo4O9,,Ca3Co4O9,,,1.0687E+02,,5.5864E-02,"solid state reaction, air",polycrystalline,Xu2002APL,http://dx.doi.org/10.1063/1.1480115,,,147.11,2,6.77,13.54,10.8648449,Nakatsugawa,http://dx.doi.org/10.1143/JJAP.46.3004,160556,300,1.7424E+04,0.039115101,12,8,,
400,,0.009225,144.60,9.0663E-02,3,,,2.2666E-04,0.047717381,1.9,0.6,Ca2.4Na0.3Bi0.3Co4O9,Ca3-xMxCo4O9,,Ca3Co4O9,,,1.0840E+02,,9.0663E-02,"solid state reaction, air",polycrystalline,Xu2002APL,http://dx.doi.org/10.1063/1.1480115,,,147.11,2,6.77,13.54,10.8648449,Nakatsugawa,http://dx.doi.org/10.1143/JJAP.46.3004,160556,300,2.0909E+04,0.055683925,12,8,,
700,,0.008503,173.00,2.4639E-01,3,,,3.5198E-04,0.136881754,1.8,0.6,Ca2.4Na0.3Bi0.3Co4O9,Ca3-xMxCo4O9,,Ca3Co4O9,,,1.1761E+02,,2.4639E-01,"solid state reaction, air",polycrystalline,Xu2002APL,http://dx.doi.org/10.1063/1.1480115,,,147.11,2,6.77,13.54,10.8648449,Nakatsugawa,http://dx.doi.org/10.1143/JJAP.46.3004,160556,300,2.9929E+04,0.111594601,12,8,,
1000,,0.007622,205.00,5.5136E-01,3,,,5.5136E-04,0.315065412,1.75,0.6,Ca2.4Na0.3Bi0.3Co4O9,Ca3-xMxCo4O9,,Ca3Co4O9,,,1.3120E+02,,5.5136E-01,"solid state reaction, air",polycrystalline,Xu2002APL,http://dx.doi.org/10.1063/1.1480115,,,147.11,2,6.77,13.54,10.8648449,Nakatsugawa,http://dx.doi.org/10.1143/JJAP.46.3004,160556,300,4.2025E+04,0.182929115,12,8,,
300,,0.000878,-92.50,2.9235E-01,2,,,9.7452E-04,0.041764969,7,0.1,Sr0.9Y0.1TiO3,Sr1-xMxTiO3,,SrTiO3,,,1.1390E+03,,2.9235E-01,"solid state reaction, air",polycrystalline,Obara2004JJAPP2,http://jjap.jsap.jp/link?JJAP/43/L540/,,Unit Cell = (Sr0.905 Y0.07) (Ti0.995 O3),59.36,1,5,5,11.872,Ma Qian,http://dx.doi.org/10.1016/j.ssi.2010.03.027,181231,300,8.5563E+03,0.119101855,221,48,,
400,,0.001259,-119.50,4.5370E-01,2,,,1.1343E-03,0.075616892,6,0.1,Sr0.9Y0.1TiO3,Sr1-xMxTiO3,,SrTiO3,,,7.9428E+02,,4.5370E-01,"solid state reaction, air",polycrystalline,Obara2004JJAPP2,http://jjap.jsap.jp/link?JJAP/43/L540/,,*kappa estimated from  300K,59.36,1,5,5,11.872,Ma Qian,http://dx.doi.org/10.1016/j.ssi.2010.03.027,181231,300,1.4280E+04,0.129203071,221,48,,
700,,0.00344,-185.30,6.9870E-01,2,,,9.9814E-04,0.139739901,5,0.1,Sr0.9Y0.1TiO3,Sr1-xMxTiO3,,SrTiO3,,,2.9070E+02,,6.9870E-01,"solid state reaction, air",polycrystalline,Obara2004JJAPP2,http://jjap.jsap.jp/link?JJAP/43/L540/,,*kappa estimated from  300K,59.36,1,5,5,11.872,Ma Qian,http://dx.doi.org/10.1016/j.ssi.2010.03.027,181231,300,3.4336E+04,0.099302326,221,48,,
1000,,0.006614,-228.00,7.8597E-01,2,,,7.8597E-04,0.174659813,4.5,0.1,Sr0.9Y0.1TiO3,Sr1-xMxTiO3,,SrTiO3,,,1.5119E+02,,7.8597E-01,"solid state reaction, air",polycrystalline,Obara2004JJAPP2,http://jjap.jsap.jp/link?JJAP/43/L540/,,"*extrapolated from 937 K, kappa estimated",59.36,1,5,5,11.872,Ma Qian,http://dx.doi.org/10.1016/j.ssi.2010.03.027,181231,300,5.1984E+04,0.081980983,221,48,,
300,,0.0004937,-82.20,4.1058E-01,2,,,1.3686E-03,0.10088053,4.07,0.1,Ba0.3Sr0.6La0.1TiO3,BaxSr1-x-yLayTiO3,,SrTiO3,,,2.0255E+03,,4.1058E-01,"solid state reaction , Ar",polycrystalline,Muta2004JAC,http://dx.doi.org/10.1016/j.jallcom.2003.07.016,,*extrapolated from 330 K,59.36,1,5,5,11.872,Ma Qian,http://dx.doi.org/10.1016/j.ssi.2010.03.027,181231,300,6.7568E+03,0.36429528,221,48,,
400,,0.0007634,-101.40,5.3875E-01,2,,,1.3469E-03,0.160340956,3.36,0.1,Ba0.3Sr0.6La0.1TiO3,BaxSr1-x-yLayTiO3,,SrTiO3,,,1.3099E+03,,5.3875E-01,"solid state reaction , Ar",polycrystalline,Muta2004JAC,http://dx.doi.org/10.1016/j.jallcom.2003.07.016,,,59.36,1,5,5,11.872,Ma Qian,http://dx.doi.org/10.1016/j.ssi.2010.03.027,181231,300,1.0282E+04,0.380503262,221,48,,
700,,0.00273,-163.00,6.8126E-01,2,,,9.7322E-04,0.356678749,1.91,0.1,Ba0.3Sr0.6La0.1TiO3,BaxSr1-x-yLayTiO3,,SrTiO3,,,3.6630E+02,,6.8126E-01,"solid state reaction , Ar",polycrystalline,Muta2004JAC,http://dx.doi.org/10.1016/j.jallcom.2003.07.016,,,59.36,1,5,5,11.872,Ma Qian,http://dx.doi.org/10.1016/j.ssi.2010.03.027,181231,300,2.6569E+04,0.327560746,221,48,,
300,,0.5868,294.80,4.4431E-03,4,,,1.4810E-05,,,0,CuRhO2,CuRh1-xMgxO2,,CuRhO2,,,1.7042E+00,,4.4431E-03,"solid state reaction , air",polycrystalline,Maignan2009PRB,http://dx.doi.org/10.1103/PhysRevB.80.115103,no kappa reported,,140.56,3,4,12,11.71333333,Bertaut,http://dx.doi.org/10.1016/0022-3697(61)90220-7,29214,300,8.6907E+04,,166,12,,
400,,0.2193,275.30,1.3824E-02,4,,,3.4560E-05,,,0,CuRhO2,CuRh1-xMgxO2,,CuRhO2,,,4.5600E+00,,1.3824E-02,"solid state reaction , air",polycrystalline,Maignan2009PRB,http://dx.doi.org/10.1103/PhysRevB.80.115103,,,140.56,3,4,12,11.71333333,Bertaut,http://dx.doi.org/10.1016/0022-3697(61)90220-7,29214,300,7.5790E+04,,166,12,,
700,,0.1023,292.40,5.8503E-02,4,,,8.3576E-05,,,0,CuRhO2,CuRh1-xMgxO2,,CuRhO2,,,9.7752E+00,,5.8503E-02,"solid state reaction , air",polycrystalline,Maignan2009PRB,http://dx.doi.org/10.1103/PhysRevB.80.115103,,,140.56,3,4,12,11.71333333,Bertaut,http://dx.doi.org/10.1016/0022-3697(61)90220-7,29214,300,8.5498E+04,,166,12,,
1000,,0.1066,317.00,9.4267E-02,4,,,9.4267E-05,,,0,CuRhO2,CuRh1-xMgxO2,,CuRhO2,,,9.3809E+00,,9.4267E-02,"solid state reaction , air",polycrystalline,Maignan2009PRB,http://dx.doi.org/10.1103/PhysRevB.80.115103,,,140.56,3,4,12,11.71333333,Bertaut,http://dx.doi.org/10.1016/0022-3697(61)90220-7,29214,300,1.0049E+05,,166,12,,
300,,0.1314,261.00,1.5553E-02,4,,,5.1842E-05,,,0.01,CuRh0.99Mg0.01O2,CuRh1-xMgxO2,,CuRhO2,,,7.6104E+00,,1.5553E-02,"solid state reaction , air",polycrystalline,Maignan2009PRB,http://dx.doi.org/10.1103/PhysRevB.80.115103,,,140.56,3,4,12,11.71333333,Bertaut,http://dx.doi.org/10.1016/0022-3697(61)90220-7,29214,300,6.8121E+04,,166,12,,
400,,0.0656,259.00,4.0903E-02,4,,,1.0226E-04,,,0.01,CuRh0.99Mg0.01O2,CuRh1-xMgxO2,,CuRhO2,,,1.5244E+01,,4.0903E-02,"solid state reaction , air",polycrystalline,Maignan2009PRB,http://dx.doi.org/10.1103/PhysRevB.80.115103,,,140.56,3,4,12,11.71333333,Bertaut,http://dx.doi.org/10.1016/0022-3697(61)90220-7,29214,300,6.7081E+04,,166,12,,
700,,0.0458,283.00,1.2241E-01,4,,,1.7487E-04,,,0.01,CuRh0.99Mg0.01O2,CuRh1-xMgxO2,,CuRhO2,,,2.1834E+01,,1.2241E-01,"solid state reaction , air",polycrystalline,Maignan2009PRB,http://dx.doi.org/10.1103/PhysRevB.80.115103,,,140.56,3,4,12,11.71333333,Bertaut,http://dx.doi.org/10.1016/0022-3697(61)90220-7,29214,300,8.0089E+04,,166,12,,
1000,,0.0488,315.00,2.0333E-01,4,,,2.0333E-04,,,0.01,CuRh0.99Mg0.01O2,CuRh1-xMgxO2,,CuRhO2,,,2.0492E+01,,2.0333E-01,"solid state reaction , air",polycrystalline,Maignan2009PRB,http://dx.doi.org/10.1103/PhysRevB.80.115103,,,140.56,3,4,12,11.71333333,Bertaut,http://dx.doi.org/10.1016/0022-3697(61)90220-7,29214,300,9.9225E+04,,166,12,,
300,,0.011,174.40,8.2951E-02,4,,,2.7650E-04,,,0.04,CuRh0.96Mg0.04O2,CuRh1-xMgxO2,,CuRhO2,,,9.0909E+01,,8.2951E-02,"solid state reaction , air",polycrystalline,Maignan2009PRB,http://dx.doi.org/10.1103/PhysRevB.80.115103,,,140.56,3,4,12,11.71333333,Bertaut,http://dx.doi.org/10.1016/0022-3697(61)90220-7,29214,300,3.0415E+04,,166,12,,
400,,0.0112,187.80,1.2596E-01,4,,,3.1490E-04,,,0.04,CuRh0.96Mg0.04O2,CuRh1-xMgxO2,,CuRhO2,,,8.9286E+01,,1.2596E-01,"solid state reaction , air",polycrystalline,Maignan2009PRB,http://dx.doi.org/10.1103/PhysRevB.80.115103,,,140.56,3,4,12,11.71333333,Bertaut,http://dx.doi.org/10.1016/0022-3697(61)90220-7,29214,300,3.5269E+04,,166,12,,
700,,0.0137,232.00,2.7501E-01,4,,,3.9288E-04,,,0.04,CuRh0.96Mg0.04O2,CuRh1-xMgxO2,,CuRhO2,,,7.2993E+01,,2.7501E-01,"solid state reaction , air",polycrystalline,Maignan2009PRB,http://dx.doi.org/10.1103/PhysRevB.80.115103,,,140.56,3,4,12,11.71333333,Bertaut,http://dx.doi.org/10.1016/0022-3697(61)90220-7,29214,300,5.3824E+04,,166,12,,
1000,,0.0171,271.00,4.2948E-01,4,,,4.2948E-04,,,0.04,CuRh0.96Mg0.04O2,CuRh1-xMgxO2,,CuRhO2,,,5.8480E+01,,4.2948E-01,"solid state reaction , air",polycrystalline,Maignan2009PRB,http://dx.doi.org/10.1103/PhysRevB.80.115103,,,140.56,3,4,12,11.71333333,Bertaut,http://dx.doi.org/10.1016/0022-3697(61)90220-7,29214,300,7.3441E+04,,166,12,,
300,,0.00164,99.70,1.8183E-01,4,,,6.0610E-04,,,0.1,CuRh0.9Mg0.1O2,CuRh1-xMgxO2,,CuRhO2,,,6.0976E+02,,1.8183E-01,"solid state reaction , air",polycrystalline,Maignan2009PRB,http://dx.doi.org/10.1103/PhysRevB.80.115103,,,140.56,3,4,12,11.71333333,Bertaut,http://dx.doi.org/10.1016/0022-3697(61)90220-7,29214,300,9.9401E+03,,166,12,,
400,,0.00196,115.00,2.6990E-01,4,,,6.7474E-04,,,0.1,CuRh0.9Mg0.1O2,CuRh1-xMgxO2,,CuRhO2,,,5.1020E+02,,2.6990E-01,"solid state reaction , air",polycrystalline,Maignan2009PRB,http://dx.doi.org/10.1103/PhysRevB.80.115103,,,140.56,3,4,12,11.71333333,Bertaut,http://dx.doi.org/10.1016/0022-3697(61)90220-7,29214,300,1.3225E+04,,166,12,,
700,,0.00299,144.90,4.9155E-01,4,,,7.0221E-04,,,0.1,CuRh0.9Mg0.1O2,CuRh1-xMgxO2,,CuRhO2,,,3.3445E+02,,4.9155E-01,"solid state reaction , air",polycrystalline,Maignan2009PRB,http://dx.doi.org/10.1103/PhysRevB.80.115103,,,140.56,3,4,12,11.71333333,Bertaut,http://dx.doi.org/10.1016/0022-3697(61)90220-7,29214,300,2.0996E+04,,166,12,,
1000,,0.00408,168.20,6.9341E-01,4,,,6.9341E-04,,,0.1,CuRh0.6Mg0.4O2,CuRh1-xMgxO2,,CuRhO2,,,2.4510E+02,,6.9341E-01,"solid state reaction , air",polycrystalline,Maignan2009PRB,http://dx.doi.org/10.1103/PhysRevB.80.115103,,,140.56,3,4,12,11.71333333,Bertaut,http://dx.doi.org/10.1016/0022-3697(61)90220-7,29214,300,2.8291E+04,,166,12,,
300,,1.199,165.00,6.8119E-04,8,,,2.2706E-06,0.000469788,1.45,0,Ca3AlSb3,Ca3-xNaxAlSb3,,Ca3AlSb3,,,8.3403E-01,,6.8119E-04,"solid state reaction, Ar",polycrystalline,Zevalkink2011EES,http://dx.doi.org/10.1039/c0ee00517g,,*seebeck extrapolated from 333 K,822.88,4,7,28,29.38857143,Cordier,http://dx.doi.org/10.1039/C0EE00517G,36363,300,2.7225E+04,0.000421041,62,8,,
400,,0.5376,315.90,7.4251E-03,8,,,1.8563E-05,0.006750055,1.1,0,Ca3AlSb3,Ca3-xNaxAlSb3,,Ca3AlSb3,,,1.8601E+00,,7.4251E-03,"solid state reaction, Ar",polycrystalline,Zevalkink2011EES,http://dx.doi.org/10.1039/c0ee00517g,,,822.88,4,7,28,29.38857143,Cordier,http://dx.doi.org/10.1039/C0EE00517G,36363,300,9.9793E+04,0.001650433,62,8,,
700,,0.2486,411.80,4.7750E-02,8,,,6.8214E-05,0.064093403,0.745,0,Ca3AlSb3,Ca3-xNaxAlSb3,,Ca3AlSb3,,,4.0225E+00,,4.7750E-02,"solid state reaction, Ar",polycrystalline,Zevalkink2011EES,http://dx.doi.org/10.1039/c0ee00517g,,,822.88,4,7,28,29.38857143,Cordier,http://dx.doi.org/10.1039/C0EE00517G,36363,300,1.6958E+05,0.009222114,62,8,,
1000,,0.1127,265.40,6.2500E-02,8,,,6.2500E-05,0.090317483,0.692,0,Ca3AlSb3,Ca3-xNaxAlSb3,,Ca3AlSb3,,,8.8731E+00,,6.2500E-02,"solid state reaction, Ar",polycrystalline,Zevalkink2011EES,http://dx.doi.org/10.1039/c0ee00517g,,,822.88,4,7,28,29.38857143,Cordier,http://dx.doi.org/10.1039/C0EE00517G,36363,300,7.0437E+04,0.031286704,62,8,,
300,,0.0981,90.00,2.4771E-03,8,,,8.2569E-06,0.001483272,1.67,0.03,Ca2.97Na0.03AlSb3,Ca3-xNaxAlSb3,,Ca3AlSb3,,,1.0194E+01,,2.4771E-03,"solid state reaction, Ar",polycrystalline,Zevalkink2011EES,http://dx.doi.org/10.1039/c0ee00517g,,*seebeck extrapolated from 333 K,822.88,4,7,28,29.38857143,Cordier,http://dx.doi.org/10.1039/C0EE00517G,36363,300,8.1000E+03,0.004468128,62,8,,
400,,0.0461,164.80,2.3565E-02,8,,,5.8913E-05,0.019004296,1.24,0.03,Ca2.97Na0.03AlSb3,Ca3-xNaxAlSb3,,Ca3AlSb3,,,2.1692E+01,,2.3565E-02,"solid state reaction, Ar",polycrystalline,Zevalkink2011EES,http://dx.doi.org/10.1039/c0ee00517g,,,822.88,4,7,28,29.38857143,Cordier,http://dx.doi.org/10.1039/C0EE00517G,36363,300,2.7159E+04,0.017073683,62,8,,
700,,0.0172,248.00,2.5031E-01,8,,,3.5758E-04,0.297984496,0.84,0.03,Ca2.97Na0.03AlSb3,Ca3-xNaxAlSb3,,Ca3AlSb3,,,5.8140E+01,,2.5031E-01,"solid state reaction, Ar",polycrystalline,Zevalkink2011EES,http://dx.doi.org/10.1039/c0ee00517g,,,822.88,4,7,28,29.38857143,Cordier,http://dx.doi.org/10.1039/C0EE00517G,36363,300,6.1504E+04,0.118217054,62,8,,
1000,,0.0172,287.50,4.8056E-01,8,,,4.8056E-04,0.717253124,0.67,0.03,Ca2.97Na0.03AlSb3,Ca3-xNaxAlSb3,,Ca3AlSb3,,,5.8140E+01,,4.8056E-01,"solid state reaction, Ar",polycrystalline,Zevalkink2011EES,http://dx.doi.org/10.1039/c0ee00517g,,,822.88,4,7,28,29.38857143,Cordier,http://dx.doi.org/10.1039/C0EE00517G,36363,300,8.2656E+04,0.211732037,62,8,,
300,,0.0589,81.50,3.3831E-03,8,,,1.1277E-05,0.002050394,1.65,0.06,Ca2.94Na0.06AlSb3,Ca3-xNaxAlSb3,,Ca3AlSb3,,,1.6978E+01,,3.3831E-03,"solid state reaction, Ar",polycrystalline,Zevalkink2011EES,http://dx.doi.org/10.1039/c0ee00517g,,*seebeck extrapolated from 333 K,822.88,4,7,28,29.38857143,Cordier,http://dx.doi.org/10.1039/C0EE00517G,36363,300,6.6423E+03,0.007532027,62,8,,
400,,0.0337,150.00,2.6706E-02,8,,,6.6766E-05,0.021028529,1.27,0.06,Ca2.94Na0.06AlSb3,Ca3-xNaxAlSb3,,Ca3AlSb3,,,2.9674E+01,,2.6706E-02,"solid state reaction, Ar",polycrystalline,Zevalkink2011EES,http://dx.doi.org/10.1039/c0ee00517g,,,822.88,4,7,28,29.38857143,Cordier,http://dx.doi.org/10.1039/C0EE00517G,36363,300,2.2500E+04,0.022804271,62,8,,
700,,0.0138,233.00,2.7538E-01,8,,,3.9340E-04,0.320208123,0.86,0.06,Ca2.94Na0.06AlSb3,Ca3-xNaxAlSb3,,Ca3AlSb3,,,7.2464E+01,,2.7538E-01,"solid state reaction, Ar",polycrystalline,Zevalkink2011EES,http://dx.doi.org/10.1039/c0ee00517g,,,822.88,4,7,28,29.38857143,Cordier,http://dx.doi.org/10.1039/C0EE00517G,36363,300,5.4289E+04,0.143916414,62,8,,
1000,,0.0134,262.00,5.1227E-01,8,,,5.1227E-04,0.73390925,0.698,0.06,Ca2.94Na0.06AlSb3,Ca3-xNaxAlSb3,,Ca3AlSb3,,,7.4627E+01,,5.1227E-01,"solid state reaction, Ar",polycrystalline,Zevalkink2011EES,http://dx.doi.org/10.1039/c0ee00517g,,,822.88,4,7,28,29.38857143,Cordier,http://dx.doi.org/10.1039/C0EE00517G,36363,300,6.8644E+04,0.260873284,62,8,,
300,,0.0275,112.60,1.3831E-02,8,,,4.6105E-05,0.008698978,1.59,0.15,Ca2.85Na0.15AlSb3,Ca3-xNaxAlSb3,,Ca3AlSb3,,,3.6364E+01,,1.3831E-02,"solid state reaction, Ar",polycrystalline,Zevalkink2011EES,http://dx.doi.org/10.1039/c0ee00517g,,*seebeck extrapolated from 333 K,822.88,4,7,28,29.38857143,Cordier,http://dx.doi.org/10.1039/C0EE00517G,36363,300,1.2679E+04,0.016740995,62,8,,
400,,0.0187,152.00,4.9420E-02,8,,,1.2355E-04,0.039855097,1.24,0.15,Ca2.85Na0.15AlSb3,Ca3-xNaxAlSb3,,Ca3AlSb3,,,5.3476E+01,,4.9420E-02,"solid state reaction, Ar",polycrystalline,Zevalkink2011EES,http://dx.doi.org/10.1039/c0ee00517g,,,822.88,4,7,28,29.38857143,Cordier,http://dx.doi.org/10.1039/C0EE00517G,36363,300,2.3104E+04,0.042090737,62,8,,
700,,0.0122,215.00,2.6523E-01,8,,,3.7889E-04,0.315744536,0.84,0.15,Ca2.85Na0.15AlSb3,Ca3-xNaxAlSb3,,Ca3AlSb3,,,8.1967E+01,,2.6523E-01,"solid state reaction, Ar",polycrystalline,Zevalkink2011EES,http://dx.doi.org/10.1039/c0ee00517g,,,822.88,4,7,28,29.38857143,Cordier,http://dx.doi.org/10.1039/C0EE00517G,36363,300,4.6225E+04,0.166666667,62,8,,
1000,,0.0125,243.00,4.7239E-01,8,,,4.7239E-04,0.694694118,0.68,0.15,Ca2.85Na0.15AlSb3,Ca3-xNaxAlSb3,,Ca3AlSb3,,,8.0000E+01,,4.7239E-01,"solid state reaction, Ar",polycrystalline,Zevalkink2011EES,http://dx.doi.org/10.1039/c0ee00517g,,"*seebeck, kappa  extrapolated from800K",822.88,4,7,28,29.38857143,Cordier,http://dx.doi.org/10.1039/C0EE00517G,36363,300,5.9049E+04,0.287058824,62,8,,
300,,0.0475,-191.00,2.3041E-02,11,,,7.6802E-05,0.00404932,5.69,0,Fe0.998Co0.002Si2,(Fe0.998Co0.002Si2)1-x(Y2O3)x,,FeSi2,,,2.1053E+01,,2.3041E-02,"arc-melted, Ar",polycrystalline,Ito2006JAC,http://dx.doi.org/10.1016/j.jallcom.2005.04.060,,*extrapolated from 315 K,601.91,16,3,48,12.53979167,Dusausoy,http://dx.doi.org/10.1107/S0567740871003765 ,9119,300,3.6481E+04,0.002708353,64,16,,
400,,0.026,-183.00,5.1522E-02,11,,,1.2880E-04,0.009648228,5.34,0,Fe0.998Co0.002Si2,(Fe0.998Co0.002Si2)1-x(Y2O3)x,,FeSi2,,,3.8462E+01,,5.1522E-02,"arc-melted, Ar",polycrystalline,Ito2006JAC,http://dx.doi.org/10.1016/j.jallcom.2005.04.060,,,601.91,16,3,48,12.53979167,Dusausoy,http://dx.doi.org/10.1107/S0567740871003765 ,9119,300,3.3489E+04,0.007029674,64,16,,
700,,0.0123,-180.60,1.8562E-01,11,,,2.6517E-04,0.037881951,4.9,0,Fe0.998Co0.002Si2,(Fe0.998Co0.002Si2)1-x(Y2O3)x,,FeSi2,,,8.1301E+01,,1.8562E-01,"arc-melted, Ar",polycrystalline,Ito2006JAC,http://dx.doi.org/10.1016/j.jallcom.2005.04.060,,,601.91,16,3,48,12.53979167,Dusausoy,http://dx.doi.org/10.1107/S0567740871003765 ,9119,300,3.2616E+04,0.028339141,64,16,,
1000,,0.00605,-87.30,1.2597E-01,11,,,1.2597E-04,0.025093971,5.02,0,Fe0.998Co0.002Si2,(Fe0.998Co0.002Si2)1-x(Y2O3)x,,FeSi2,,,1.6529E+02,,1.2597E-01,"arc-melted, Ar",polycrystalline,Ito2006JAC,http://dx.doi.org/10.1016/j.jallcom.2005.04.060,,,601.91,16,3,48,12.53979167,Dusausoy,http://dx.doi.org/10.1107/S0567740871003765 ,9119,300,7.6213E+03,0.080339798,64,16,,
300,,0.1275,-318.00,2.3794E-02,11,,,7.9313E-05,0.005183852,4.59,2,Fe0.978Co0.00196Si1.96Y0.04O0.06,(Fe0.998Co0.002Si2)1-x(Y2O3)x,,FeSi2,,,7.8431E+00,,2.3794E-02,"arc-melted, Ar",polycrystalline,Ito2006JAC,http://dx.doi.org/10.1016/j.jallcom.2005.04.060,,*extrapolated from 315 K,601.91,16,3,48,12.53979167,Dusausoy,http://dx.doi.org/10.1107/S0567740871003765 ,9119,300,1.0112E+05,0.001250801,64,16,,
400,,0.0563,-327.00,7.5971E-02,11,,,1.8993E-04,0.018574785,4.09,2,Fe0.978Co0.00196Si1.96Y0.04O0.06,(Fe0.998Co0.002Si2)1-x(Y2O3)x,,FeSi2,,,1.7762E+01,,7.5971E-02,"arc-melted, Ar",polycrystalline,Ito2006JAC,http://dx.doi.org/10.1016/j.jallcom.2005.04.060,,,601.91,16,3,48,12.53979167,Dusausoy,http://dx.doi.org/10.1107/S0567740871003765 ,9119,300,1.0693E+05,0.004238558,64,16,,
700,,0.024,-287.00,2.4024E-01,11,,,3.4320E-04,0.060820992,3.95,2,Fe0.978Co0.00196Si1.96Y0.04O0.06,(Fe0.998Co0.002Si2)1-x(Y2O3)x,,FeSi2,,,4.1667E+01,,2.4024E-01,"arc-melted, Ar",polycrystalline,Ito2006JAC,http://dx.doi.org/10.1016/j.jallcom.2005.04.060,,,601.91,16,3,48,12.53979167,Dusausoy,http://dx.doi.org/10.1107/S0567740871003765 ,9119,300,8.2369E+04,0.018016878,64,16,,
1000,,0.0122,-100.80,8.3284E-02,11,,,8.3284E-05,0.019782407,4.21,2,Fe0.978Co0.00196Si1.96Y0.04O0.06,(Fe0.998Co0.002Si2)1-x(Y2O3)x,,FeSi2,,,8.1967E+01,,8.3284E-02,"arc-melted, Ar",polycrystalline,Ito2006JAC,http://dx.doi.org/10.1016/j.jallcom.2005.04.060,,,601.91,16,3,48,12.53979167,Dusausoy,http://dx.doi.org/10.1107/S0567740871003765 ,9119,300,1.0161E+04,0.047505938,64,16,,
300,,0.27,-226.00,5.6751E-03,11,,,1.8917E-05,0.001984305,2.86,6,Fe0.978Co0.00196Si1.96Y0.12O0.18,(Fe0.998Co0.002Si2)1-x(Y2O3)x,,FeSi2,,,3.7037E+00,,5.6751E-03,"arc-melted, Ar",polycrystalline,Ito2006JAC,http://dx.doi.org/10.1016/j.jallcom.2005.04.060,,*extrapolated from 315 K,601.91,16,3,48,12.53979167,Dusausoy,http://dx.doi.org/10.1107/S0567740871003765 ,9119,300,5.1076E+04,0.000947941,64,16,,
400,,0.1495,-227.00,1.3787E-02,11,,,3.4468E-05,0.005222357,2.64,6,Fe0.978Co0.00196Si1.96Y0.12O0.18,(Fe0.998Co0.002Si2)1-x(Y2O3)x,,FeSi2,,,6.6890E+00,,1.3787E-02,"arc-melted, Ar",polycrystalline,Ito2006JAC,http://dx.doi.org/10.1016/j.jallcom.2005.04.060,,,601.91,16,3,48,12.53979167,Dusausoy,http://dx.doi.org/10.1107/S0567740871003765 ,9119,300,5.1529E+04,0.002472889,64,16,,
700,,0.0518,-222.00,6.6600E-02,11,,,9.5143E-05,0.0225,2.96,6,Fe0.978Co0.00196Si1.96Y0.12O0.18,(Fe0.998Co0.002Si2)1-x(Y2O3)x,,FeSi2,,,1.9305E+01,,6.6600E-02,"arc-melted, Ar",polycrystalline,Ito2006JAC,http://dx.doi.org/10.1016/j.jallcom.2005.04.060,,,601.91,16,3,48,12.53979167,Dusausoy,http://dx.doi.org/10.1107/S0567740871003765 ,9119,300,4.9284E+04,0.011139518,64,16,,
1000,,0.0214,-68.00,2.1607E-02,11,,,2.1607E-05,0.006710396,3.22,6,Fe0.978Co0.00196Si1.96Y0.12O0.18,(Fe0.998Co0.002Si2)1-x(Y2O3)x,,FeSi2,,,4.6729E+01,,2.1607E-02,"arc-melted, Ar",polycrystalline,Ito2006JAC,http://dx.doi.org/10.1016/j.jallcom.2005.04.060,,,601.91,16,3,48,12.53979167,Dusausoy,http://dx.doi.org/10.1107/S0567740871003765 ,9119,300,4.6240E+03,0.035409532,64,16,,
300,,0.4571,470.00,1.4498E-02,8,,,4.8326E-05,0.009414235,1.54,0,Ca5Al2Sb6,Ca5-xNaxAl2Sb6,,Ca3AlSb3,,,2.1877E+00,,1.4498E-02,"solid state reaction, Ar",polycrystalline,Toberer2010AFM,http://dx.doi.org/10.1002/adfm.201000970,,,770.68,2,13,26,29.64153846,Yan,http://dx.doi.org/10.1039/C1JM11463H,183853,300,2.2090E+05,0.00103987,55,8,,
400,,0.409,463.00,2.0965E-02,8,,,5.2413E-05,0.017044865,1.23,0,Ca5Al2Sb6,Ca5-xNaxAl2Sb6,,Ca3AlSb3,,,2.4450E+00,,2.0965E-02,"solid state reaction, Ar",polycrystalline,Toberer2010AFM,http://dx.doi.org/10.1002/adfm.201000970,,,770.68,2,13,26,29.64153846,Yan,http://dx.doi.org/10.1039/C1JM11463H,183853,300,2.1437E+05,0.001940088,55,8,,
700,,0.2349,390.00,4.5326E-02,8,,,6.4751E-05,0.059326794,0.764,0,Ca5Al2Sb6,Ca5-xNaxAl2Sb6,,Ca3AlSb3,,,4.2571E+00,,4.5326E-02,"solid state reaction, Ar",polycrystalline,Toberer2010AFM,http://dx.doi.org/10.1002/adfm.201000970,,,770.68,2,13,26,29.64153846,Yan,http://dx.doi.org/10.1039/C1JM11463H,183853,300,1.5210E+05,0.00951725,55,8,,
300,,0.0332,193.00,3.3659E-02,8,,,1.1220E-04,0.022589755,1.49,0.05,Ca4.95Na0.05Al2Sb6,Ca5-xNaxAl2Sb6,,Ca3AlSb3,,,3.0120E+01,,3.3659E-02,"solid state reaction, Ar",polycrystalline,Toberer2010AFM,http://dx.doi.org/10.1002/adfm.201000970,,,770.68,2,13,26,29.64153846,Yan,http://dx.doi.org/10.1039/C1JM11463H,183853,300,3.7249E+04,0.014797445,55,8,,
400,,0.0224,219.90,8.6350E-02,8,,,2.1588E-04,0.071958348,1.2,0.05,Ca4.95Na0.05Al2Sb6,Ca5-xNaxAl2Sb6,,Ca3AlSb3,,,4.4643E+01,,8.6350E-02,"solid state reaction, Ar",polycrystalline,Toberer2010AFM,http://dx.doi.org/10.1002/adfm.201000970,,,770.68,2,13,26,29.64153846,Yan,http://dx.doi.org/10.1039/C1JM11463H,183853,300,4.8356E+04,0.036309524,55,8,,
700,,0.0181,261.70,2.6487E-01,8,,,3.7838E-04,0.317966897,0.833,0.05,Ca4.95Na0.05Al2Sb6,Ca5-xNaxAl2Sb6,,Ca3AlSb3,,,5.5249E+01,,2.6487E-01,"solid state reaction, Ar",polycrystalline,Toberer2010AFM,http://dx.doi.org/10.1002/adfm.201000970,,,770.68,2,13,26,29.64153846,Yan,http://dx.doi.org/10.1039/C1JM11463H,183853,300,6.8487E+04,0.113282882,55,8,,
300,,0.00506,142.70,1.2073E-01,8,,,4.0244E-04,0.083262737,1.45,0.25,Ca4.75Na0.25Al2Sb6,Ca5-xNaxAl2Sb6,,Ca3AlSb3,,,1.9763E+02,,1.2073E-01,"solid state reaction, Ar",polycrystalline,Toberer2010AFM,http://dx.doi.org/10.1002/adfm.201000970,,,770.68,2,13,26,29.64153846,Yan,http://dx.doi.org/10.1039/C1JM11463H,183853,300,2.0363E+04,0.099768298,55,8,,
400,,0.00544,161.00,1.9060E-01,8,,,4.7649E-04,0.164306542,1.16,0.25,Ca4.75Na0.25Al2Sb6,Ca5-xNaxAl2Sb6,,Ca3AlSb3,,,1.8382E+02,,1.9060E-01,"solid state reaction, Ar",polycrystalline,Toberer2010AFM,http://dx.doi.org/10.1002/adfm.201000970,,,770.68,2,13,26,29.64153846,Yan,http://dx.doi.org/10.1039/C1JM11463H,183853,300,2.5921E+04,0.154665314,55,8,,
700,,0.00733,200.80,3.8505E-01,8,,,5.5008E-04,0.469577879,0.82,0.25,Ca4.75Na0.25Al2Sb6,Ca5-xNaxAl2Sb6,,Ca3AlSb3,,,1.3643E+02,,3.8505E-01,"solid state reaction, Ar",polycrystalline,Toberer2010AFM,http://dx.doi.org/10.1002/adfm.201000970,,,770.68,2,13,26,29.64153846,Yan,http://dx.doi.org/10.1039/C1JM11463H,183853,300,4.0321E+04,0.284164642,55,8,,
1000,,0.00939,207.00,4.5633E-01,8,,,4.5633E-04,0.649112203,0.703,0.25,Ca4.75Na0.25Al2Sb6,Ca5-xNaxAl2Sb6,,Ca3AlSb3,,,1.0650E+02,,4.5633E-01,"solid state reaction, Ar",polycrystalline,Toberer2010AFM,http://dx.doi.org/10.1002/adfm.201000970,,,770.68,2,13,26,29.64153846,Yan,http://dx.doi.org/10.1039/C1JM11463H,183853,300,4.2849E+04,0.369631444,55,8,,
300,,0.887847148,-413.39,5.7744E-03,4,,,1.9248E-05,,,0.01,Fe1.98Ti0.02O3,(Fe1-xMx)2O3,,Fe2TiO3,,,1.1263E+04,,5.7744E-03,"solid state reaction, air",polycrystalline,Muta2002JAC,http://dx.doi.org/10.1016/S0925-8388(01)01804-7,,Unit Cell = (Fe1.831 Ti0.169) O3,101.11,2,5,10,10.111,Harrison,http://dx.doi.org/10.2138/​am.2010.3402,168009,293,1.7089E+05,,2,2,,
400,,0.491905692,-402.83,1.3195E-02,4,,,3.2988E-05,,,0.01,Fe1.98Ti0.02O3,(Fe1-xMx)2O3,,Fe2TiO3,,,2.0329E+04,,1.3195E-02,"solid state reaction, air",polycrystalline,Muta2002JAC,http://dx.doi.org/10.1016/S0925-8388(01)01804-7,,,101.11,2,5,10,10.111,Harrison,http://dx.doi.org/10.2138/​am.2010.3402,168009,293,1.6227E+05,,2,2,,
700,,0.179726815,-370.39,5.3433E-02,4,,,7.6333E-05,,,0.01,Fe1.98Ti0.02O3,(Fe1-xMx)2O3,,Fe2TiO3,,,5.5640E+04,,5.3433E-02,"solid state reaction, air",polycrystalline,Muta2002JAC,http://dx.doi.org/10.1016/S0925-8388(01)01804-7,,,101.11,2,5,10,10.111,Harrison,http://dx.doi.org/10.2138/​am.2010.3402,168009,293,1.3719E+05,,2,2,,
1000,,0.138108766,-371.87,1.0013E-01,4,,,1.0013E-04,,,0.01,Fe1.98Ti0.02O3,(Fe1-xMx)2O3,,Fe2TiO3,,,7.2407E+04,,1.0013E-01,"solid state reaction, air",polycrystalline,Muta2002JAC,http://dx.doi.org/10.1016/S0925-8388(01)01804-7,,,101.11,2,5,10,10.111,Harrison,http://dx.doi.org/10.2138/​am.2010.3402,168009,293,1.3829E+05,,2,2,,
300,,0.376396903,-366.46,1.0704E-02,4,,,3.5679E-05,0.001368757,7.82,0.02,Fe1.96Ti0.04O3,(Fe1-xMx)2O3,,Fe2TiO3,,,2.6568E+04,,1.0704E-02,"solid state reaction, air",polycrystalline,Muta2002JAC,http://dx.doi.org/10.1016/S0925-8388(01)01804-7,,,101.11,2,5,10,10.111,Harrison,http://dx.doi.org/10.2138/​am.2010.3402,168009,293,1.3429E+05,2.486899795,2,2,,
400,,0.21392342,-343.86,2.2108E-02,4,,,5.5271E-05,0.003218108,6.87,0.02,Fe1.96Ti0.04O3,(Fe1-xMx)2O3,,Fe2TiO3,,,4.6746E+04,,2.2108E-02,"solid state reaction, air",polycrystalline,Muta2002JAC,http://dx.doi.org/10.1016/S0925-8388(01)01804-7,,,101.11,2,5,10,10.111,Harrison,http://dx.doi.org/10.2138/​am.2010.3402,168009,293,1.1824E+05,6.641019389,2,2,,
700,,0.09422584,-322.97,7.7493E-02,4,,,1.1070E-04,0.016487796,4.7,0.02,Fe1.96Ti0.04O3,(Fe1-xMx)2O3,,Fe2TiO3,,,1.0613E+05,,7.7493E-02,"solid state reaction, air",polycrystalline,Muta2002JAC,http://dx.doi.org/10.1016/S0925-8388(01)01804-7,,,101.11,2,5,10,10.111,Harrison,http://dx.doi.org/10.2138/​am.2010.3402,168009,293,1.0431E+05,38.56736681,2,2,,
1000,,0.072099613,-328.38,1.4956E-01,4,,,1.4956E-04,0.04224856,3.54,0.02,Fe1.96Ti0.04O3,(Fe1-xMx)2O3,,Fe2TiO3,,,1.3870E+05,,1.4956E-01,"solid state reaction, air",polycrystalline,Muta2002JAC,http://dx.doi.org/10.1016/S0925-8388(01)01804-7,,,101.11,2,5,10,10.111,Harrison,http://dx.doi.org/10.2138/​am.2010.3402,168009,293,1.0783E+05,95.59906215,2,2,,
300,,0.41152094,-335.01,8.1818E-03,4,,,2.7273E-05,0.00128041,6.39,0.03,Fe1.94Ti0.06O3,(Fe1-xMx)2O3,,Fe2TiO3,,,2.4300E+04,,8.1818E-03,"solid state reaction, air",polycrystalline,Muta2002JAC,http://dx.doi.org/10.1016/S0925-8388(01)01804-7,,,101.11,2,5,10,10.111,Harrison,http://dx.doi.org/10.2138/​am.2010.3402,168009,293,1.1223E+05,2.783673427,2,2,,
400,,0.205898583,-308.72,1.8516E-02,4,,,4.6289E-05,0.00312239,5.93,0.03,Fe1.94Ti0.06O3,(Fe1-xMx)2O3,,Fe2TiO3,,,4.8568E+04,,1.8516E-02,"solid state reaction, air",polycrystalline,Muta2002JAC,http://dx.doi.org/10.1016/S0925-8388(01)01804-7,,,101.11,2,5,10,10.111,Harrison,http://dx.doi.org/10.2138/​am.2010.3402,168009,293,9.5309E+04,7.993588128,2,2,,
700,,0.075870807,-292.02,7.8674E-02,4,,,1.1239E-04,0.018127751,4.34,0.03,Fe1.94Ti0.06O3,(Fe1-xMx)2O3,,Fe2TiO3,,,1.3180E+05,,7.8674E-02,"solid state reaction, air",polycrystalline,Muta2002JAC,http://dx.doi.org/10.1016/S0925-8388(01)01804-7,,,101.11,2,5,10,10.111,Harrison,http://dx.doi.org/10.2138/​am.2010.3402,168009,293,8.5273E+04,51.87085806,2,2,,
1000,,0.057563565,-294.72,1.5089E-01,4,,,1.5089E-04,0.045042023,3.35,0.03,Fe1.94Ti0.06O3,(Fe1-xMx)2O3,,Fe2TiO3,,,1.7372E+05,,1.5089E-01,"solid state reaction, air",polycrystalline,Muta2002JAC,http://dx.doi.org/10.1016/S0925-8388(01)01804-7,,,101.11,2,5,10,10.111,Harrison,http://dx.doi.org/10.2138/​am.2010.3402,168009,293,8.6858E+04,126.5311164,2,2,,
